Repository: Lance-Chuo/Epoxy_Resins_Model

File: Original_database_main.csv (part 2 of 6)
文献列表,数据排序,名称,杂志名称,年份,classify,monomer1,monomer1(wt%),monomer2,monomer2(wt%),单体材料3,"比例
14,147,The Effect of Acrylate Functionality on Frontal Polymerization Velocity and Temperature,JOURNAL OF POLYMER SCIENCE PART A-POLYMER CHEMISTRY,2019,acrylate,TMPTA,0,HDDA,100,,,,,3.72,141.3,,,,,,,,Luperox 231,0.1,,,,,,,,,,,,,,,,,,,,,,,,,,,,,,,,,,,,,,,,,,,,,,热引发体系,烙铁加热
14,148,The Effect of Acrylate Functionality on Frontal Polymerization Velocity and Temperature,JOURNAL OF POLYMER SCIENCE PART A-POLYMER CHEMISTRY,2019,acrylate,PETIA,100,,,,,,,3.87,126.2,,,,,,,,Luperox 231,1,,,,,,,,,,,,,,,,,,,,,,,,,,,,,,,,,,,,,,,,,,,,,,热引发体系,烙铁加热
14,149,The Effect of Acrylate Functionality on Frontal Polymerization Velocity and Temperature,JOURNAL OF POLYMER SCIENCE PART A-POLYMER CHEMISTRY,2019,acrylate,TMPTA,0,BDDA,100,,,,,4.05,158.6,,,,,,,,Luperox 231,0.1,,,,,,,,,,,,,,,,,,,,,,,,,,,,,,,,,,,,,,,,,,,,,,热引发体系,烙铁加热
14,150,The Effect of Acrylate Functionality on Frontal Polymerization Velocity and Temperature,JOURNAL OF POLYMER SCIENCE PART A-POLYMER CHEMISTRY,2019,acrylate,HDDA,95,fumed silica,5,,,,,4.1,134.7,,,,,,,,Luperox 231,3,,,,,,,,,,,,,,,,,,,,,,,,,,,,,,,,,,,,,,,,,,,,,,热引发体系,烙铁加热
14,151,The Effect of Acrylate Functionality on Frontal Polymerization Velocity and Temperature,JOURNAL OF POLYMER SCIENCE PART A-POLYMER CHEMISTRY,2019,acrylate,TMPTA,10,HDDA,90,,,,,4.17,150.9,,,,,,,,Luperox 231,0.1,,,,,,,,,,,,,,,,,,,,,,,,,,,,,,,,,,,,,,,,,,,,,,热引发体系,烙铁加热
14,152,The Effect of Acrylate Functionality on Frontal Polymerization Velocity and Temperature,JOURNAL OF POLYMER SCIENCE PART A-POLYMER CHEMISTRY,2019,acrylate,TMPTA,10,BDDA,90,,,,,4.36,153.5,,,,,,,,Luperox 231,0.1,,,,,,,,,,,,,,,,,,,,,,,,,,,,,,,,,,,,,,,,,,,,,,热引发体系,烙铁加热
14,153,The Effect of Acrylate Functionality on Frontal Polymerization Velocity and Temperature,JOURNAL OF POLYMER SCIENCE PART A-POLYMER CHEMISTRY,2019,acrylate,PETIA,95,fumed silica,5,,,,,4.55,120.8,,,,,,,,Luperox 231,3,,,,,,,,,,,,,,,,,,,,,,,,,,,,,,,,,,,,,,,,,,,,,,热引发体系,烙铁加热
14,154,The Effect of Acrylate Functionality on Frontal Polymerization Velocity and Temperature,JOURNAL OF POLYMER SCIENCE PART A-POLYMER CHEMISTRY,2019,acrylate,TMPTA,30,HDDA,70,,,,,4.67,160.6,,,,,,,,Luperox 231,0.1,,,,,,,,,,,,,,,,,,,,,,,,,,,,,,,,,,,,,,,,,,,,,,热引发体系,烙铁加热
14,155,The Effect of Acrylate Functionality on Frontal Polymerization Velocity and Temperature,JOURNAL OF POLYMER SCIENCE PART A-POLYMER CHEMISTRY,2019,acrylate,TMPTE OcOH,95,fumed silica,5,,,,,4.67,119.4,,,,,,,,Luperox 231,3,,,,,,,,,,,,,,,,,,,,,,,,,,,,,,,,,,,,,,,,,,,,,,热引发体系,烙铁加热
14,156,The Effect of Acrylate Functionality on Frontal Polymerization Velocity and Temperature,JOURNAL OF POLYMER SCIENCE PART A-POLYMER CHEMISTRY,2019,acrylate,PEGDA 250,95,fumed silica,5,,,,,4.78,132.8,,,,,,,,Luperox 231,3,,,,,,,,,,,,,,,,,,,,,,,,,,,,,,,,,,,,,,,,,,,,,,热引发体系,烙铁加热
14,157,The Effect of Acrylate Functionality on Frontal Polymerization Velocity and Temperature,JOURNAL OF POLYMER SCIENCE PART A-POLYMER CHEMISTRY,2019,acrylate,DEGDA,95,fumed silica,5,,,,,4.85,134.1,,,,,,,,Luperox 231,3,,,,,,,,,,,,,,,,,,,,,,,,,,,,,,,,,,,,,,,,,,,,,,热引发体系,烙铁加热
14,158,The Effect of Acrylate Functionality on Frontal Polymerization Velocity and Temperature,JOURNAL OF POLYMER SCIENCE PART A-POLYMER CHEMISTRY,2019,acrylate,TMPTA,20,BDDA,80,,,,,4.91,158.6,,,,,,,,Luperox 231,0.1,,,,,,,,,,,,,,,,,,,,,,,,,,,,,,,,,,,,,,,,,,,,,,热引发体系,烙铁加热
14,159,The Effect of Acrylate Functionality on Frontal Polymerization Velocity and Temperature,JOURNAL OF POLYMER SCIENCE PART A-POLYMER CHEMISTRY,2019,acrylate,DTMPTA,100,,,,,,,4.93,139,,,,,,,,Luperox 231,1,,,,,,,,,,,,,,,,,,,,,,,,,,,,,,,,,,,,,,,,,,,,,,热引发体系,烙铁加热
14,160,The Effect of Acrylate Functionality on Frontal Polymerization Velocity and Temperature,JOURNAL OF POLYMER SCIENCE PART A-POLYMER CHEMISTRY,2019,acrylate,TMPTA,20,HDDA,80,,,,,5.08,159.8,,,,,,,,Luperox 231,0.1,,,,,,,,,,,,,,,,,,,,,,,,,,,,,,,,,,,,,,,,,,,,,,热引发体系,烙铁加热
14,161,The Effect of Acrylate Functionality on Frontal Polymerization Velocity and Temperature,JOURNAL OF POLYMER SCIENCE PART A-POLYMER CHEMISTRY,2019,acrylate,TMPTA,30,BDDA,70,,,,,5.1,168.8,,,,,,,,Luperox 231,0.1,,,,,,,,,,,,,,,,,,,,,,,,,,,,,,,,,,,,,,,,,,,,,,热引发体系,烙铁加热
14,162,The Effect of Acrylate Functionality on Frontal Polymerization Velocity and Temperature,JOURNAL OF POLYMER SCIENCE PART A-POLYMER CHEMISTRY,2019,acrylate,BDDA,95,fumed silica,5,,,,,5.1,132.9,,,,,,,,Luperox 231,3,,,,,,,,,,,,,,,,,,,,,,,,,,,,,,,,,,,,,,,,,,,,,,热引发体系,烙铁加热
14,163,The Effect of Acrylate Functionality on Frontal Polymerization Velocity and Temperature,JOURNAL OF POLYMER SCIENCE PART A-POLYMER CHEMISTRY,2019,acrylate,BDDA,95,fumed silica,5,,,,,5.16,133.5,,,,,,,,Luperox 231,0.1,,,,,,,,,,,,,,,,,,,,,,,,,,,,,,,,,,,,,,,,,,,,,,热引发体系,烙铁加热
14,164,The Effect of Acrylate Functionality on Frontal Polymerization Velocity and Temperature,JOURNAL OF POLYMER SCIENCE PART A-POLYMER CHEMISTRY,2019,acrylate,TMPTA,40,HDDA,60,,,,,5.19,161,,,,,,,,Luperox 231,0.1,,,,,,,,,,,,,,,,,,,,,,,,,,,,,,,,,,,,,,,,,,,,,,热引发体系,烙铁加热
14,165,The Effect of Acrylate Functionality on Frontal Polymerization Velocity and Temperature,JOURNAL OF POLYMER SCIENCE PART A-POLYMER CHEMISTRY,2019,acrylate,DEGDA,100,,,,,,,5.2,150.7,,,,,,,,Luperox 231,1,,,,,,,,,,,,,,,,,,,,,,,,,,,,,,,,,,,,,,,,,,,,,,热引发体系,烙铁加热
14,166,The Effect of Acrylate Functionality on Frontal Polymerization Velocity and Temperature,JOURNAL OF POLYMER SCIENCE PART A-POLYMER CHEMISTRY,2019,acrylate,TMPTA,50,HDDA,50,,,,,5.44,152.6,,,,,,,,Luperox 231,0.1,,,,,,,,,,,,,,,,,,,,,,,,,,,,,,,,,,,,,,,,,,,,,,热引发体系,烙铁加热
14,167,The Effect of Acrylate Functionality on Frontal Polymerization Velocity and Temperature,JOURNAL OF POLYMER SCIENCE PART A-POLYMER CHEMISTRY,2019,acrylate,TMPTA,90,HDDA,10,,,,,5.53,162.6,,,,,,,,Luperox 231,0.1,,,,,,,,,,,,,,,,,,,,,,,,,,,,,,,,,,,,,,,,,,,,,,热引发体系,烙铁加热
14,168,The Effect of Acrylate Functionality on Frontal Polymerization Velocity and Temperature,JOURNAL OF POLYMER SCIENCE PART A-POLYMER CHEMISTRY,2019,acrylate,TMPTA,40,BDDA,60,,,,,5.67,167.1,,,,,,,,Luperox 231,0.1,,,,,,,,,,,,,,,,,,,,,,,,,,,,,,,,,,,,,,,,,,,,,,热引发体系,烙铁加热
14,169,The Effect of Acrylate Functionality on Frontal Polymerization Velocity and Temperature,JOURNAL OF POLYMER SCIENCE PART A-POLYMER CHEMISTRY,2019,acrylate,DTMPTA,95,fumed silica,5,,,,,5.79,122.8,,,,,,,,Luperox 231,3,,,,,,,,,,,,,,,,,,,,,,,,,,,,,,,,,,,,,,,,,,,,,,热引发体系,烙铁加热
14,170,The Effect of Acrylate Functionality on Frontal Polymerization Velocity and Temperature,JOURNAL OF POLYMER SCIENCE PART A-POLYMER CHEMISTRY,2019,acrylate,TMPTA,60,HDDA,40,,,,,5.95,160.8,,,,,,,,Luperox 231,0.1,,,,,,,,,,,,,,,,,,,,,,,,,,,,,,,,,,,,,,,,,,,,,,热引发体系,烙铁加热
14,171,The Effect of Acrylate Functionality on Frontal Polymerization Velocity and Temperature,JOURNAL OF POLYMER SCIENCE PART A-POLYMER CHEMISTRY,2019,acrylate,TMPTA,70,HDDA,30,,,,,5.96,158.8,,,,,,,,Luperox 231,0.1,,,,,,,,,,,,,,,,,,,,,,,,,,,,,,,,,,,,,,,,,,,,,,热引发体系,烙铁加热
14,172,The Effect of Acrylate Functionality on Frontal Polymerization Velocity and Temperature,JOURNAL OF POLYMER SCIENCE PART A-POLYMER CHEMISTRY,2019,acrylate,TMPTA,80,HDDA,20,,,,,6.03,163.1,,,,,,,,Luperox 231,0.1,,,,,,,,,,,,,,,,,,,,,,,,,,,,,,,,,,,,,,,,,,,,,,热引发体系,烙铁加热
14,173,The Effect of Acrylate Functionality on Frontal Polymerization Velocity and Temperature,JOURNAL OF POLYMER SCIENCE PART A-POLYMER CHEMISTRY,2019,acrylate,TMPTA,95,fumed silica,5,,,,,6.08,122.6,,,,,,,,Luperox 231,3,,,,,,,,,,,,,,,,,,,,,,,,,,,,,,,,,,,,,,,,,,,,,,热引发体系,烙铁加热
14,174,The Effect of Acrylate Functionality on Frontal Polymerization Velocity and Temperature,JOURNAL OF POLYMER SCIENCE PART A-POLYMER CHEMISTRY,2019,acrylate,TMPTA,95,fumed silica,5,,,,,6.09,122.6,,,,,,,,Luperox 231,0.1,,,,,,,,,,,,,,,,,,,,,,,,,,,,,,,,,,,,,,,,,,,,,,热引发体系,烙铁加热
14,175,The Effect of Acrylate Functionality on Frontal Polymerization Velocity and Temperature,JOURNAL OF POLYMER SCIENCE PART A-POLYMER CHEMISTRY,2019,acrylate,TMPTA,90,BDDA,10,,,,,6.45,189.6,,,,,,,,Luperox 231,0.1,,,,,,,,,,,,,,,,,,,,,,,,,,,,,,,,,,,,,,,,,,,,,,热引发体系,烙铁加热
14,176,The Effect of Acrylate Functionality on Frontal Polymerization Velocity and Temperature,JOURNAL OF POLYMER SCIENCE PART A-POLYMER CHEMISTRY,2019,acrylate,TMPTA,60,BDDA,40,,,,,6.49,175.6,,,,,,,,Luperox 231,0.1,,,,,,,,,,,,,,,,,,,,,,,,,,,,,,,,,,,,,,,,,,,,,,热引发体系,烙铁加热
14,177,The Effect of Acrylate Functionality on Frontal Polymerization Velocity and Temperature,JOURNAL OF POLYMER SCIENCE PART A-POLYMER CHEMISTRY,2019,acrylate,TMPTA,50,BDDA,50,,,,,6.73,171.6,,,,,,,,Luperox 231,0.1,,,,,,,,,,,,,,,,,,,,,,,,,,,,,,,,,,,,,,,,,,,,,,热引发体系,烙铁加热
14,178,The Effect of Acrylate Functionality on Frontal Polymerization Velocity and Temperature,JOURNAL OF POLYMER SCIENCE PART A-POLYMER CHEMISTRY,2019,acrylate,HDDA,100,,,,,,,6.74,158.9,,,,,,,,Luperox 231,1,,,,,,,,,,,,,,,,,,,,,,,,,,,,,,,,,,,,,,,,,,,,,,热引发体系,烙铁加热
14,179,The Effect of Acrylate Functionality on Frontal Polymerization Velocity and Temperature,JOURNAL OF POLYMER SCIENCE PART A-POLYMER CHEMISTRY,2019,acrylate,BDDA,100,,,,,,,6.88,157.8,,,,,,,,Luperox 231,1,,,,,,,,,,,,,,,,,,,,,,,,,,,,,,,,,,,,,,,,,,,,"TMPTA一三官能团丙烯酸酯；1,4-丁二醇二丙烯酸酯（BDDA）；二（乙二醇）二丙烯酸酯（DEGDA）、聚（乙二醇）二丙烯酸酯（PEGDA）、二（三羟甲基丙烷）四丙烯酸酯（DTMPTA）；Luperox 231（1,1-二（叔丁基过氧基）3,3,5-三甲基环己烷）",,热引发体系,烙铁加热
14,180,The Effect of Acrylate Functionality on Frontal Polymerization Velocity and Temperature,JOURNAL OF POLYMER SCIENCE PART A-POLYMER CHEMISTRY,2019,acrylate,TMPTA,70,BDDA,30,,,,,6.94,181.1,,,,,,,,Luperox 231,0.1,,,,,,,,,,,,,,,,,,,,,,,,,,,,,,,,,,,,,,,,,,,,,,热引发体系,烙铁加热
14,181,The Effect of Acrylate Functionality on Frontal Polymerization Velocity and Temperature,JOURNAL OF POLYMER SCIENCE PART A-POLYMER CHEMISTRY,2019,acrylate,PEGDA,100,,,,,,,7.09,138.3,,,,,,,,Luperox 231,1,,,,,,,,,,,,,,,,,,,,,,,,,,,,,,,,,,,,,,,,,,,,,,热引发体系,烙铁加热
14,182,The Effect of Acrylate Functionality on Frontal Polymerization Velocity and Temperature,JOURNAL OF POLYMER SCIENCE PART A-POLYMER CHEMISTRY,2019,acrylate,TMPTA,80,BDDA,20,,,,,7.25,184.5,,,,,,,,Luperox 231,0.1,,,,,,,,,,,,,,,,,,,,,,,,,,,,,,,,,,,,,,,,,,,,,,热引发体系,烙铁加热
14,183,The Effect of Acrylate Functionality on Frontal Polymerization Velocity and Temperature,JOURNAL OF POLYMER SCIENCE PART A-POLYMER CHEMISTRY,2019,acrylate,TMPTA,100,HDDA,0,,,,,8.1,183.7,,,,,,,,Luperox 231,0.1,,,,,,,,,,,,,,,,,,,,,,,,,,,,,,,,,,,,,,,,,,,,,,热引发体系,烙铁加热
14,184,The Effect of Acrylate Functionality on Frontal Polymerization Velocity and Temperature,JOURNAL OF POLYMER SCIENCE PART A-POLYMER CHEMISTRY,2019,acrylate,TMPTA,100,BDDA,0,,,,,8.1,182.9,,,,,,,,Luperox 231,0.1,,,,,,,,,,,,,,,,,,,,,,,,,,,,,,,,,,,,,,,,,,,,,,热引发体系,烙铁加热
14,185,The Effect of Acrylate Functionality on Frontal Polymerization Velocity and Temperature,JOURNAL OF POLYMER SCIENCE PART A-POLYMER CHEMISTRY,2019,acrylate,TMPTA,100,,,,,,,9.98,143.1,,,,,,,,Luperox 231,1,,,,,,,,,,,,,,,,,,,,,,,,,,,,,,,,,,,,,,,,,,,,,,热引发体系,烙铁加热
15,186,Frontal Polymerization of Deep Eutectic Solvents Composed of Acrylic and Methacrylic Acids,JOURNAL OF POLYMER SCIENCE PART A-POLYMER CHEMISTRY,2017,,AA,55.3,ChCl,44.7,,,,,0.64,119.9,,,,,,,,Luperox 231,0.19 ,,,,,,,,,,,,,,,,,,,,,,,,,,,,,,,,,,,,,,,,,,,,,,,
15,187,Frontal Polymerization of Deep Eutectic Solvents Composed of Acrylic and Methacrylic Acids,JOURNAL OF POLYMER SCIENCE PART A-POLYMER CHEMISTRY,2017,,AA,55.3,ChCl,44.7,,,,,0.8,143.6,,,,,,,,Luperox 231,0.29 ,,,,,,,,,,,,,,,,,,,,,,,,,,,,,,,,,,,,,,,,,,,,,,,
15,188,Frontal Polymerization of Deep Eutectic Solvents Composed of Acrylic and Methacrylic Acids,JOURNAL OF POLYMER SCIENCE PART A-POLYMER CHEMISTRY,2017,,AA,55.3,ChCl,44.7,,,,,0.8,129.8,,,,,,,,Luperox 231,0.78 ,,,,,,,,,,,,,,,,,,,,,,,,,,,,,,,,,,,,,,,,,,,,,,,
15,189,Frontal Polymerization of Deep Eutectic Solvents Composed of Acrylic and Methacrylic Acids,JOURNAL OF POLYMER SCIENCE PART A-POLYMER CHEMISTRY,2017,,AA,55.3,ChCl,44.7,,,,,0.8,158,,,,,,,,Luperox 231,1.65 ,,,,,,,,,,,,,,,,,,,,,,,,,,,,,,,,,,,,,,,,,,,,,,,
15,190,Frontal Polymerization of Deep Eutectic Solvents Composed of Acrylic and Methacrylic Acids,JOURNAL OF POLYMER SCIENCE PART A-POLYMER CHEMISTRY,2017,,AA,55.3,ChCl,44.7,,,,,0.9,144.8,,,,,,,,Luperox 231,2.43 ,,,,,,,,,,,,,,,,,,,,,,,,,,,,,,,,,,,,,,,,,,,,,,,
15,191,Frontal Polymerization of Deep Eutectic Solvents Composed of Acrylic and Methacrylic Acids,JOURNAL OF POLYMER SCIENCE PART A-POLYMER CHEMISTRY,2017,,AA,55.3,ChCl,44.7,,,,,0.9,152.3,,,,,,,,Luperox 231,3.20 ,,,,,,,,,,,,,,,,,,,,,,,,,,,,,,,,,,,,,,,,,,,,,,,
15,192,Frontal Polymerization of Deep Eutectic Solvents Composed of Acrylic and Methacrylic Acids,JOURNAL OF POLYMER SCIENCE PART A-POLYMER CHEMISTRY,2017,,AA,45.3,ChCl,54.7,,,,,1.6,160.7,,,,,,,,Luperox 231,0.24 ,,,,,,,,,,,,,,,,,,,,,,,,,,,,,,,,,,,,,,,,,,,,"Acrylic acid,丙烯酸；methacrylic acid甲基丙烯酸；二甲基亚砜DMSO；月桂酸（LA）；硬脂酸（SA）；氢键供体（HBD）和氢键受体（HBA）",深共晶溶剂,,
15,193,Frontal Polymerization of Deep Eutectic Solvents Composed of Acrylic and Methacrylic Acids,JOURNAL OF POLYMER SCIENCE PART A-POLYMER CHEMISTRY,2017,,AA,45.3,ChCl,54.7,,,,,1.6,170.4,,,,,,,,Luperox 231,2.02 ,,,,,,,,,,,,,,,,,,,,,,,,,,,,,,,,,,,,,,,,,,,,,,,
15,194,Frontal Polymerization of Deep Eutectic Solvents Composed of Acrylic and Methacrylic Acids,JOURNAL OF POLYMER SCIENCE PART A-POLYMER CHEMISTRY,2017,,AA,45.3,ChCl,54.7,,,,,1.7,202.3,,,,,,,,Luperox 231,3.92 ,,,,,,,,,,,,,,,,,,,,,,,,,,,,,,,,,,,,,,,,,,,,,,,
15,195,Frontal Polymerization of Deep Eutectic Solvents Composed of Acrylic and Methacrylic Acids,JOURNAL OF POLYMER SCIENCE PART A-POLYMER CHEMISTRY,2017,,AA,45.3,ChCl,54.7,,,,,1.9,152.3,,,,,,,,Luperox 231,0.36 ,,,,,,,,,,,,,,,,,,,,,,,,,,,,,,,,,,,,,,,,,,,,,,,
15,196,Frontal Polymerization of Deep Eutectic Solvents Composed of Acrylic and Methacrylic Acids,JOURNAL OF POLYMER SCIENCE PART A-POLYMER CHEMISTRY,2017,,AA,45.3,ChCl,54.7,,,,,1.9,202.8,,,,,,,,Luperox 231,0.95 ,,,,,,,,,,,,,,,,,,,,,,,,,,,,,,,,,,,,,,,,,,,,,,,
15,197,Frontal Polymerization of Deep Eutectic Solvents Composed of Acrylic and Methacrylic Acids,JOURNAL OF POLYMER SCIENCE PART A-POLYMER CHEMISTRY,2017,,AA,45.3,ChCl,54.7,,,,,2,192.7,,,,,,,,Luperox 231,2.97 ,,,,,,,,,,,,,,,,,,,,,,,,,,,,,,,,,,,,,,,,,,,,,,,
16,198,Cure-on-Demand Acrylamide Grout Using Frontal Polymerization,JOURNAL OF MATERIALS IN CIVIL ENGUNEERING,2017,acrylate,AAM,100,,,,,,,1.28,,,,,,,MBA,10,APS,5.3 ,,,,,,,,,,,,,,,,,,,,,,,,,,,,,,,,,,,,,,,,,,,,N，N′-亚甲基双丙烯酰胺（MBA）；过硫酸铵（APS），丙烯酸（AA）；聚（乙二醇）二丙烯酸酯（PEGDA）,,热引发体系,
16,199,Cure-on-Demand Acrylamide Grout Using Frontal Polymerization,JOURNAL OF MATERIALS IN CIVIL ENGUNEERING,2017,acrylate,AAM,100,,,,,,,1.62,,,,,,,MBA,7.0 ,APS,10,,,,,,,,,,,,,,,,,,,,,,,,,,,,,,,,,,,,,,,,,,,,,,热引发体系,
16,200,Cure-on-Demand Acrylamide Grout Using Frontal Polymerization,JOURNAL OF MATERIALS IN CIVIL ENGUNEERING,2017,acrylate,AAM,100,,,,,,,1.63,,,,,,,MBA,10,APS,7.6 ,,,,,,,,,,,,,,,,,,,,,,,,,,,,,,,,,,,,,,,,,,,,,,热引发体系,
16,201,Cure-on-Demand Acrylamide Grout Using Frontal Polymerization,JOURNAL OF MATERIALS IN CIVIL ENGUNEERING,2017,acrylate,AAM,100,,,,,,,1.66,,,,,,,MBA,5.6 ,APS,10,,,,,,,,,,,,,,,,,,,,,,,,,,,,,,,,,,,,,,,,,,,,,,热引发体系,
16,202,Cure-on-Demand Acrylamide Grout Using Frontal Polymerization,JOURNAL OF MATERIALS IN CIVIL ENGUNEERING,2017,acrylate,AAM,100,,,,,,,1.72,,,,,,,MBA,10.1 ,APS,10,,,,,,,,,,,,,,,,,,,,,,,,,,,,,,,,,,,,,,,,,,,,,,热引发体系,
16,203,Cure-on-Demand Acrylamide Grout Using Frontal Polymerization,JOURNAL OF MATERIALS IN CIVIL ENGUNEERING,2017,acrylate,AAM,100,,,,,,,1.78,,,,,,,MBA,8.9 ,APS,10,,,,,,,,,,,,,,,,,,,,,,,,,,,,,,,,,,,,,,,,,,,,,,热引发体系,
16,204,Cure-on-Demand Acrylamide Grout Using Frontal Polymerization,JOURNAL OF MATERIALS IN CIVIL ENGUNEERING,2017,acrylate,AAM,100,,,,,,,1.94,,,,,,,MBA,10,APS,12.4 ,,,,,,,,,,,,,,,,,,,,,,,,,,,,,,,,,,,,,,,,,,,,,,热引发体系,
16,205,Cure-on-Demand Acrylamide Grout Using Frontal Polymerization,JOURNAL OF MATERIALS IN CIVIL ENGUNEERING,2017,acrylate,AAM,100,,,,,,,1.95,,,,,,,MBA,10,APS,10.2 ,,,,,,,,,,,,,,,,,,,,,,,,,,,,,,,,,,,,,,,,,,,,,,热引发体系,
16,206,Cure-on-Demand Acrylamide Grout Using Frontal Polymerization,JOURNAL OF MATERIALS IN CIVIL ENGUNEERING,2017,acrylate,AAM,100,,,,,,,1.98,,,,,,,MBA,12.2 ,APS,10,,,,,,,,,,,,,,,,,,,,,,,,,,,,,,,,,,,,,,,,,,,,,,热引发体系,
16,207,Cure-on-Demand Acrylamide Grout Using Frontal Polymerization,JOURNAL OF MATERIALS IN CIVIL ENGUNEERING,2017,acrylate,AAM,100,,,,,,,2.1,,,,,,,MBA,10,APS,14.7 ,,,,,,,,,,,,,,,,,,,,,,,,,,,,,,,,,,,,,,,,,,,,,,热引发体系,
16,208,Cure-on-Demand Acrylamide Grout Using Frontal Polymerization,JOURNAL OF MATERIALS IN CIVIL ENGUNEERING,2017,acrylate,AAM,100,,,,,,,2.23,,,,,,,MBA,10,APS,19.3 ,,,,,,,,,,,,,,,,,,,,,,,,,,,,,,,,,,,,,,,,,,,,,,热引发体系,
16,209,Cure-on-Demand Acrylamide Grout Using Frontal Polymerization,JOURNAL OF MATERIALS IN CIVIL ENGUNEERING,2017,acrylate,AAM,100,,,,,,,2.24,,,,,,,MBA,16.3 ,APS,10,,,,,,,,,,,,,,,,,,,,,,,,,,,,,,,,,,,,,,,,,,,,,,热引发体系,
16,210,Cure-on-Demand Acrylamide Grout Using Frontal Polymerization,JOURNAL OF MATERIALS IN CIVIL ENGUNEERING,2017,acrylate,AAM,100,,,,,,,2.47,,,,,,,MBA,10,APS,30.4 ,,,,,,,,,,,,,,,,,,,,,,,,,,,,,,,,,,,,,,,,,,,,,,热引发体系,
17,211,"Radical Induced Cationic Frontal Polymerization as a Versatile Tool for
Epoxy Curing and Composite Production",JOURNAL OF POLYMER SCIENCE PART A-POLYMER CHEMISTRY,2016,epoxy,BADGE,100,,,,,,,,,,,,,,,,IOC-8,1.91 ,TPED,1.09 ,,,,,,,,,,,,,,,,,,,,,,,,,,,,,,,,168,,,,,,,,,,,,热引发体系,烙铁加热
17,212,"Radical Induced Cationic Frontal Polymerization as a Versatile Tool for
Epoxy Curing and Composite Production",JOURNAL OF POLYMER SCIENCE PART A-POLYMER CHEMISTRY,2016,epoxy,BADGE,100,,,,,,,,,,,,,,,,IOC-8,3.77 ,TPED,1.09 ,,,,,,,,,,,,,,,,,,,,,,,,,,,,,,,,160,,,,,,,,,,,,热引发体系,
17,213,"Radical Induced Cationic Frontal Polymerization as a Versatile Tool for
Epoxy Curing and Composite Production",JOURNAL OF POLYMER SCIENCE PART A-POLYMER CHEMISTRY,2016,epoxy,BADGE,100,,,,,,,,,,,,,,,,IOC-8,3.77 ,TPED,2.16,,,,,,,,,,,,,,,,,,,,,,,,,,,,,,,,156,,,,,,,,,,,,热引发体系,
17,214,"Radical Induced Cationic Frontal Polymerization as a Versatile Tool for
Epoxy Curing and Composite Production",JOURNAL OF POLYMER SCIENCE PART A-POLYMER CHEMISTRY,2016,epoxy,BADGE,100,,,,,,,2.94,,,,,,,,,IOC-8,1.91 ,TPED,0.81 ,,,,,,,,,,,,,,,,,,,,,,,,,,,,,,,,,,,,,,,,,,"环氧树脂双酚A二缩水甘油醚（BADGE）；自由基热引发剂（RTI）；C-C不稳定化合物苯并吡那醇（TPED）；1,1,2,2-四苯基1,2-乙二醇（TPED，Fluka）；对（辛氧基苯基）苯基碘六氟锑酸铵（IOC-8 SbF6，ABCR）；",,热引发体系,
17,215,"Radical Induced Cationic Frontal Polymerization as a Versatile Tool for
Epoxy Curing and Composite Production",JOURNAL OF POLYMER SCIENCE PART A-POLYMER CHEMISTRY,2016,epoxy,BADGE,100,,,,,,,3.02,,,,,,,,,IOC-8,1.91 ,TPED,1.09 ,,,,,,,,,,,,,,,,,,,,,,,,,,,,,,,,,,,,,,,,,,,,热引发体系,
17,216,"Radical Induced Cationic Frontal Polymerization as a Versatile Tool for
Epoxy Curing and Composite Production",JOURNAL OF POLYMER SCIENCE PART A-POLYMER CHEMISTRY,2016,epoxy,BADGE,100,,,,,,,3.87,,,,,,,,,IOC-8,1.91 ,TPED,4.32 ,,,,,,,,,,,,,,,,,,,,,,,,,,,,,,,,,,,,,,,,,,,,热引发体系,
17,217,"Radical Induced Cationic Frontal Polymerization as a Versatile Tool for
Epoxy Curing and Composite Production",JOURNAL OF POLYMER SCIENCE PART A-POLYMER CHEMISTRY,2016,epoxy,BADGE,100,,,,,,,4.18,,,,,,,,,IOC-8,1.91 ,TPED,8.64 ,,,,,,,,,,,,,,,,,,,,,,,,,,,,,,,,,,,,,,,,,,,,热引发体系,
17,218,"Radical Induced Cationic Frontal Polymerization as a Versatile Tool for
Epoxy Curing and Composite Production",JOURNAL OF POLYMER SCIENCE PART A-POLYMER CHEMISTRY,2016,epoxy,BADGE,100,,,,,,,4.92,,,,,,,,,IOC-8,3.77 ,TPED,0.81 ,,,,,,,,,,,,,,,,,,,,,,,,,,,,,,,,,,,,,,,,,,,,热引发体系,
17,219,"Radical Induced Cationic Frontal Polymerization as a Versatile Tool for
Epoxy Curing and Composite Production",JOURNAL OF POLYMER SCIENCE PART A-POLYMER CHEMISTRY,2016,epoxy,BADGE,100,,,,,,,5.79,,,,,,,,,IOC-8,3.77 ,TPED,1.09 ,,,,,,,,,,,,,,,,,,,,,,,,,,,,,,,,,,,,,,,,,,,,热引发体系,
17,220,"Radical Induced Cationic Frontal Polymerization as a Versatile Tool for
Epoxy Curing and Composite Production",JOURNAL OF POLYMER SCIENCE PART A-POLYMER CHEMISTRY,2016,epoxy,BADGE,100,,,,,,,10.25,,,,,,,,,IOC-8,3.77 ,TPED,4.32 ,,,,,,,,,,,,,,,,,,,,,,,,,,,,,,,,,,,,,,,,,,,,热引发体系,
17,221,"Radical Induced Cationic Frontal Polymerization as a Versatile Tool for
Epoxy Curing and Composite Production",JOURNAL OF POLYMER SCIENCE PART A-POLYMER CHEMISTRY,2016,epoxy,BADGE,100,,,,,,,11.22,,,,,,,,,IOC-8,3.77 ,TPED,8.64 ,,,,,,,,,,,,,,,,,,,,,,,,,,,,,,,,,,,,,,,,,,,,热引发体系,
18,222,紫外光引发环氧树脂的下行前线聚合行为,高等学校化学学报,2015,epoxy,EP-221,100,,,,,,,0.07,,,,,,,,,TI,4,TTH,2,11.62 ,,,,,,,,,,,,,,,,,,,,,,,,,,,,,,,,,,,,,,,,,3，4-环氧环己基甲酸 3'，4'-环氧环己烷基甲酯(221树脂)；三氟化硼-胺络合物(热引发剂) ；混合型三芳基六氟锑酸硫鎓盐(光引发剂),,光引发体系,UV光源
18,223,紫外光引发环氧树脂的下行前线聚合行为,高等学校化学学报,2015,epoxy,EP-221,100,,,,,,,0.81,,,,,,,,,TI,3,TTH,4,2.25 ,,,,,,,,,,,,,,,,,,,,,,,,,,,,,,,,,,,,,,,,,,,光引发体系,UV光源
18,224,紫外光引发环氧树脂的下行前线聚合行为,高等学校化学学报,2015,epoxy,EP-221,100,,,,,,,1,,,,,,,,,TI,4,TTH,3,1.99 ,,,,,,,,,,,,,,,,,,,,,,,,,,,,,,,,,,,,,,,,,,,光引发体系,UV光源
18,225,紫外光引发环氧树脂的下行前线聚合行为,高等学校化学学报,2015,epoxy,EP-221,100,,,,,,,1.17,,,,,,,,,TI,4,TTH,4,1.13 ,,,,,,,,,,,,,,,,,,,,,,,,,,,,,,,,,,,,,,,,,,,光引发体系,UV光源
18,226,紫外光引发环氧树脂的下行前线聚合行为,高等学校化学学报,2015,epoxy,EP-221,100,,,,,,,1.19,,,,,,,,,TI,4,TTH,4,1.16 ,,,,,,,,,,,,,,,,,,,,,,,,,,,,,,,,,,,,,,,,,,,光引发体系,UV光源
18,227,紫外光引发环氧树脂的下行前线聚合行为,高等学校化学学报,2015,epoxy,EP-221,100,,,,,,,1.35,,,,,,,,,TI,5,TTH,4,0.46 ,,,,,,,,,,,,,,,,,,,,,,,,,,,,,,,,,,,,,,,,,,,光引发体系,UV光源
18,228,紫外光引发环氧树脂的下行前线聚合行为,高等学校化学学报,2015,epoxy,EP-221,100,,,,,,,1.43,,,,,,,,,TI,6,TTH,4,0.19 ,,,,,,,,,,,,,,,,,,,,,,,,,,,,,,,,,,,,,,,,,,,光引发体系,UV光源
18,229,紫外光引发环氧树脂的下行前线聚合行为,高等学校化学学报,2015,epoxy,EP-221,100,,,,,,,3.32,,,,,,,,,TI,4,TTH,5,0.96 ,,,,,,,,,,,,,,,,,,,,,,,,,,,,,,,,,,,,,,,,,,,光引发体系,UV光源
18,230,紫外光引发环氧树脂的下行前线聚合行为,高等学校化学学报,2015,epoxy,EP-221,100,,,,,,,5.18,,,,,,,,,TI,4,TTH,6,0.53 ,,,,,,,,,,,,,,,,,,,,,,,,,,,,,,,,,,,,,,,,,,,光引发体系,UV光源
19,231,PEGDA-Based Luminescent Polymers Prepared by Frontal Polymerization,JOURNAL OF POLYMER SCIENCE PART A-POLYMER CHEMISTRY,2015,acrylate,PEGDA,99,PyBuAc,1,,,,,1.15,169,,,,,,,,BPO,1,,,,,,,,,,,,,,,,,,,,,,,,,,,,,,,,,,,,,,,,,,,,,,,烙铁加热
19,232,PEGDA-Based Luminescent Polymers Prepared by Frontal Polymerization,JOURNAL OF POLYMER SCIENCE PART A-POLYMER CHEMISTRY,2015,acrylate,PEGDA,100,,,,,,,1.32,161,,,,,,,,BPO,1,,,,,,,,,,,,,,,,,,,,,,,,,,,,,,,,,,,,,,,,,,,,过氧化苯甲酰（BPO），聚乙二醇二丙烯酸酯（PEGDA）；芘的单体丙烯酸1-芘丁酯（PyBuAc）；三乙胺（TEA）；四氢呋喃（THF）,玻璃试管（长16cm，内径16mm）,热引发体系,
19,233,PEGDA-Based Luminescent Polymers Prepared by Frontal Polymerization,JOURNAL OF POLYMER SCIENCE PART A-POLYMER CHEMISTRY,2015,acrylate,PEGDA,99.99,PyBuAc,0.01,,,,,1.33,167,,,,,,,,BPO,1,,,,,,,,,,,,,,,,,,,,,,,,,,,,,,,,,,,,,,,,,,,,,,,
19,234,PEGDA-Based Luminescent Polymers Prepared by Frontal Polymerization,JOURNAL OF POLYMER SCIENCE PART A-POLYMER CHEMISTRY,2015,acrylate,PEGDA,99.95,PyBuAc,0.05,,,,,1.34,165,,,,,,,,BPO,1,,,,,,,,,,,,,,,,,,,,,,,,,,,,,,,,,,,,,,,,,,,,,,,
19,235,PEGDA-Based Luminescent Polymers Prepared by Frontal Polymerization,JOURNAL OF POLYMER SCIENCE PART A-POLYMER CHEMISTRY,2015,acrylate,PEGDA,99.5,PyBuAc,0.5,,,,,1.36,171,,,,,,,,BPO,1,,,,,,,,,,,,,,,,,,,,,,,,,,,,,,,,,,,,,,,,,,,,,,,
19,236,PEGDA-Based Luminescent Polymers Prepared by Frontal Polymerization,JOURNAL OF POLYMER SCIENCE PART A-POLYMER CHEMISTRY,2015,acrylate,PEGDA,99.975,PyBuAc,0.025,,,,,1.4,168,,,,,,,,BPO,1,,,,,,,,,,,,,,,,,,,,,,,,,,,,,,,,,,,,,,,,,,,,,,,
19,237,PEGDA-Based Luminescent Polymers Prepared by Frontal Polymerization,JOURNAL OF POLYMER SCIENCE PART A-POLYMER CHEMISTRY,2015,acrylate,PEGDA,99.9,PyBuAc,0.1,,,,,1.42,170,,,,,,,,BPO,1,,,,,,,,,,,,,,,,,,,,,,,,,,,,,,,,,,,,,,,,,,,,,,,
19,238,PEGDA-Based Luminescent Polymers Prepared by Frontal Polymerization,JOURNAL OF POLYMER SCIENCE PART A-POLYMER CHEMISTRY,2015,acrylate,PEGDA,99.75,PyBuAc,0.25,,,,,1.42,172,,,,,,,,BPO,1,,,,,,,,,,,,,,,,,,,,,,,,,,,,,,,,,,,,,,,,,,,,,,,
20,239,UV-Initiated Bubble-Free Frontal Polymerization in Aqueous Conditions,MACROMOLECULAR,2015,,AAc,98,BAM,2,,,,,0.45,,,,,,,,,KBSPS,0.3,w-BAPO,0.15,,,,,,,,,,,,,,,,,,,,,,,,,,,,,,,,,,,,,,,,,,,,,
20,240,UV-Initiated Bubble-Free Frontal Polymerization in Aqueous Conditions,MACROMOLECULAR,2015,,AAc,98,BAM,2,,,,,0.46,,,,,,,,,Azo56,0.4,w-BAPO,0.15,,,,,,,,,,,,,,,,,,,,,,,,,,,,,,,,,,,,,,,,,,"N、N-亚甲基双（丙烯酰胺）（BAM），和2,2′-偶氮双（2-甲基丙脒）二盐酸盐（Azo56）；2,2′偶氮双[2-（2-咪唑啉-2-基）丙烷]二盐酸盐（Azo44）；",玻璃瓶（内径20 mm）,光引发体系,
20,241,UV-Initiated Bubble-Free Frontal Polymerization in Aqueous Conditions,MACROMOLECULAR,2015,,AAc,98,BAM,2,,,,,0.47,,,,,,,,,Azo56,0.45,w-BAPO,0.15,,,,,,,,,,,,,,,,,,,,,,,,,,,,,,,,,,,,,,,,,,,,,
20,242,UV-Initiated Bubble-Free Frontal Polymerization in Aqueous Conditions,MACROMOLECULAR,2015,,AAc,98,BAM,2,,,,,0.49,,,,,,,,,KBSPS,0.35,w-BAPO,0.15,,,,,,,,,,,,,,,,,,,,,,,,,,,,,,,,,,,,,,,,,,,,,
20,243,UV-Initiated Bubble-Free Frontal Polymerization in Aqueous Conditions,MACROMOLECULAR,2015,,AAc,98,BAM,2,,,,,0.51,,,,,,,,,KBSPS,0.45,w-BAPO,0.15,,,,,,,,,,,,,,,,,,,,,,,,,,,,,,,,,,,,,,,,,,,,,
20,244,UV-Initiated Bubble-Free Frontal Polymerization in Aqueous Conditions,MACROMOLECULAR,2015,,AAc,98,BAM,2,,,,,0.55,,,,,,,,,KBSPS,0.6,w-BAPO,0.15,,,,,,,,,,,,,,,,,,,,,,,,,,,,,,,,,,,,,,,,,,,,,
20,245,UV-Initiated Bubble-Free Frontal Polymerization in Aqueous Conditions,MACROMOLECULAR,2015,,AAc,98,BAM,2,,,,,0.56,,,,,,,,,Azo56,0.6,w-BAPO,0.15,,,,,,,,,,,,,,,,,,,,,,,,,,,,,,,,,,,,,,,,,,,,,
20,246,UV-Initiated Bubble-Free Frontal Polymerization in Aqueous Conditions,MACROMOLECULAR,2015,,AAc,98,BAM,2,,,,,0.59,,,,,,,,,KBSPS,0.7,w-BAPO,0.15,,,,,,,,,,,,,,,,,,,,,,,,,,,,,,,,,,,,,,,,,,,,,
20,247,UV-Initiated Bubble-Free Frontal Polymerization in Aqueous Conditions,MACROMOLECULAR,2015,,AAc,98,BAM,2,,,,,0.63,,,,,,,,,Azo56,0.7,w-BAPO,0.15,,,,,,,,,,,,,,,,,,,,,,,,,,,,,,,,,,,,,,,,,,,,,
20,248,UV-Initiated Bubble-Free Frontal Polymerization in Aqueous Conditions,MACROMOLECULAR,2015,,AAc,98,BAM,2,,,,,0.69,,,,,,,,,Azo56,1,w-BAPO,0.15,,,,,,,,,,,,,,,,,,,,,,,,,,,,,,,,,,,,,,,,,,,,,
20,249,UV-Initiated Bubble-Free Frontal Polymerization in Aqueous Conditions,MACROMOLECULAR,2015,,AAc,98,BAM,2,,,,,0.73,,,,,,,,,Azo56,1.2,w-BAPO,0.15,,,,,,,,,,,,,,,,,,,,,,,,,,,,,,,,,,,,,,,,,,,,,
21,250,Anisotropic Biphase Frontal Polymerization towardin Situ Generation of Dual-Component Polymers,MACROMOLECULAR,2015,acrylate,HEA,40,NVP,60,,,,,1.22,101.1,,,,,,MBAA,0.5,APS,0.15,TMEDA,0.31,,,,,,,,,,,,,,,,,,,,,,,,,,,,,,,,,,,,,,,,,,,,,激光加热
21,251,Anisotropic Biphase Frontal Polymerization towardin Situ Generation of Dual-Component Polymers,MACROMOLECULAR,2015,acrylate,HEA,50,NVP,50,,,,,1.25,103.7,,,,,,MBAA,0.5,APS,0.1,TMEDA,0.2,,,,,,,,,,,,,,,,,,,,,,,,,,,,,,,,,,,,,,,,,,,,,
21,252,Anisotropic Biphase Frontal Polymerization towardin Situ Generation of Dual-Component Polymers,MACROMOLECULAR,2015,acrylate,HEA,80,NVP,20,,,,,1.4,105,,,,,,MBAA,0.5,APS,0.15,TMEDA,0.31,,,,,,,,,,,,,,,,,,,,,,,,,,,,,,,,,,,,,,,,,,,,,
21,253,Anisotropic Biphase Frontal Polymerization towardin Situ Generation of Dual-Component Polymers,MACROMOLECULAR,2015,acrylate,HEA,50,NVP,50,,,,,1.42,106.3,,,,,,MBAA,0.5,APS,0.15,TMEDA,0.31,,,,,,,,,,,,,,,,,,,,,,,,,,,,,,,,,,,,,,,,,,,,,
21,254,Anisotropic Biphase Frontal Polymerization towardin Situ Generation of Dual-Component Polymers,MACROMOLECULAR,2015,acrylate,HEA,50,NVP,50,,,,,1.42,106.3,,,,,,MBAA,0.5,APS,0.15,TMEDA,0.31,,,,,,,,,,,,,,,,,,,,,,,,,,,,,,,,,,,,,,,,,,,,,
21,255,Anisotropic Biphase Frontal Polymerization towardin Situ Generation of Dual-Component Polymers,MACROMOLECULAR,2015,acrylate,HEA,70,NVP,30,,,,,1.44,107.4,,,,,,MBAA,0.5,APS,0.15,TMEDA,0.31,,,,,,,,,,,,,,,,,,,,,,,,,,,,,,,,,,,,,,,,,,,,,
21,256,Anisotropic Biphase Frontal Polymerization towardin Situ Generation of Dual-Component Polymers,MACROMOLECULAR,2015,acrylate,HEA,60,NVP,40,,,,,1.51,110.1,,,,,,MBAA,0.5,APS,0.15,TMEDA,0.31,,,,,,,,,,,,,,,,,,,,,,,,,,,,,,,,,,,,,,,,,,,,,
21,257,Anisotropic Biphase Frontal Polymerization towardin Situ Generation of Dual-Component Polymers,MACROMOLECULAR,2015,acrylate,TMPTA,50,HEA,50,,,,,1.58,105,,,,,,,,APS,0.1,TMEDA,0.2,,,,,,,,,,,,,,,,,,,,,,,,,,,,,,,,,,,,,,,,,,三羟甲基丙烷三丙烯酸酯（TMPTA）、丙烯酸2羟乙酯（HEA）、1-乙烯基-2-吡咯烷酮（NVP）、碲粉（Te）、硼氢化钠（NaBH4）、甘油、N，N′-二甲基甲酰胺（DMF）、N-乙酰-L-半胱氨酸（NAC）、氯化镉（CdCl2）、乙二胺（EDA）、N-丙胺（PPA）、三乙胺（TEA）、N，N-二甲基苯胺（DMA）、,第一相溶剂为DMF（8.3wt%），第二相溶于甘油。双组分聚（TMPTA-co-HEA）（第1相）和聚（HEA-co-NVP）（第2相）,热引发体系,
21,258,Anisotropic Biphase Frontal Polymerization towardin Situ Generation of Dual-Component Polymers,MACROMOLECULAR,2015,acrylate,HEA,50,NVP,50,,,,,1.75,109,,,,,,MBAA,0.5,APS,0.2,TMEDA,0.41,,,,,,,,,,,,,,,,,,,,,,,,,,,,,,,,,,,,,,,,,,,,,
21,259,Anisotropic Biphase Frontal Polymerization towardin Situ Generation of Dual-Component Polymers,MACROMOLECULAR,2015,acrylate,HEA,50,NVP,50,,,,,1.82,110.1,,,,,,MBAA,0.5,APS,0.25,TMEDA,0.51,,,,,,,,,,,,,,,,,,,,,,,,,,,,,,,,,,,,,,,,,,,,,
21,260,Anisotropic Biphase Frontal Polymerization towardin Situ Generation of Dual-Component Polymers,MACROMOLECULAR,2015,acrylate,TMPTA,40,HEA,60,,,,,1.86,110,,,,,,,,APS,0.15,TMEDA,0.31,,,,,,,,,,,,,,,,,,,,,,,,,,,,,,,,,,,,,,,,,,,,,
21,261,Anisotropic Biphase Frontal Polymerization towardin Situ Generation of Dual-Component Polymers,MACROMOLECULAR,2015,acrylate,TMPTA,50,HEA,50,,,,,2.14,115,,,,,,,,APS,0.15,TMEDA,0.31,,,,,,,,,,,,,,,,,,,,,,,,,,,,,,,,,,,,,,,,,,,,,
21,262,Anisotropic Biphase Frontal Polymerization towardin Situ Generation of Dual-Component Polymers,MACROMOLECULAR,2015,acrylate,TMPTA,50,HEA,50,,,,,2.14,114,,,,,,,,APS,0.15,TMEDA,0.31,,,,,,,,,,,,,,,,,,,,,,,,,,,,,,,,,,,,,,,,,,,,,
21,263,Anisotropic Biphase Frontal Polymerization towardin Situ Generation of Dual-Component Polymers,MACROMOLECULAR,2015,acrylate,TMPTA,60,HEA,40,,,,,2.24,116.3,,,,,,,,APS,0.15,TMEDA,0.31,,,,,,,,,,,,,,,,,,,,,,,,,,,,,,,,,,,,,,,,,,,,,
21,264,Anisotropic Biphase Frontal Polymerization towardin Situ Generation of Dual-Component Polymers,MACROMOLECULAR,2015,acrylate,TMPTA,70,HEA,30,,,,,2.33,118.2,,,,,,,,APS,0.15,TMEDA,0.31,,,,,,,,,,,,,,,,,,,,,,,,,,,,,,,,,,,,,,,,,,,,,
21,265,Anisotropic Biphase Frontal Polymerization towardin Situ Generation of Dual-Component Polymers,MACROMOLECULAR,2015,acrylate,TMPTA,50,HEA,50,,,,,2.36,118.1,,,,,,,,APS,0.2,TMEDA,0.41,,,,,,,,,,,,,,,,,,,,,,,,,,,,,,,,,,,,,,,,,,,,,
21,266,Anisotropic Biphase Frontal Polymerization towardin Situ Generation of Dual-Component Polymers,MACROMOLECULAR,2015,acrylate,TMPTA,80,HEA,20,,,,,2.38,120.7,,,,,,,,APS,0.15,TMEDA,0.31,,,,,,,,,,,,,,,,,,,,,,,,,,,,,,,,,,,,,,,,,,,,,
21,267,Anisotropic Biphase Frontal Polymerization towardin Situ Generation of Dual-Component Polymers,MACROMOLECULAR,2015,acrylate,TMPTA,50,HEA,50,,,,,2.5,120,,,,,,,,APS,0.25,TMEDA,0.51,,,,,,,,,,,,,,,,,,,,,,,,,,,,,,,,,,,,,,,,,,,,,
22,268,"Successful radical induced cationic frontal
polymerization of epoxy-based monomers by
C–C labile compounds",POLYMER CHEMISTRY,2015,,BADGE,100,,,,,,,2.7,173,,,,,,,,TPED,1.09,I-Sb,1.91,,,,,,,,,,,,,,,,,,,,,,,,,,,,,,,,,,,,,,,,,,,,,
23,269,Frontal Cationic Curing of Epoxy Resins in the Presence of Defoaming,JOURNAL OF APPLIED POLYMER SCIENCE,2014,epoxy,TMPTE,100,,,,,,,,92,,,,,,,,B-110,5,,,,,,,,,,,,,,,,,,,,,,,,,,,,,,,,,,45.4,,,,,,,,,,三羟甲基丙烷三缩水甘油醚（TMPTE）；BF3胺引发剂（Leecure B-110和B-950）,,,
23,270,Frontal Cationic Curing of Epoxy Resins in the Presence of Defoaming,JOURNAL OF APPLIED POLYMER SCIENCE,2014,epoxy,TMPTE,100,,,,,,,,89,,,,,,,,B-110,10,,,,,,,,,,,,,,,,,,,,,,,,,,,,,,,,,,38,,,,,,,,,,,,,
23,271,Frontal Cationic Curing of Epoxy Resins in the Presence of Defoaming,JOURNAL OF APPLIED POLYMER SCIENCE,2014,epoxy,TMPTE,100,,,,,,,,97,,,,,,,,B-110,15,,,,,,,,,,,,,,,,,,,,,,,,,,,,,,,,,,24.5,,,,,,,,,,,,,
23,272,Frontal Cationic Curing of Epoxy Resins in the Presence of Defoaming,JOURNAL OF APPLIED POLYMER SCIENCE,2014,epoxy,TMPTE,100,,,,,,,,85,,,,,,,,B-110,20,,,,,,,,,,,,,,,,,,,,,,,,,,,,,,,,,,,,,,,,,,,,,,,
23,273,Frontal Cationic Curing of Epoxy Resins in the Presence of Defoaming,JOURNAL OF APPLIED POLYMER SCIENCE,2014,epoxy,TMPTE,80,SiO2,20,,,,,,99,,,,,,,,B-110,15,,,,,,,,,,,,,,,,,,,,,,,,,,,,,,,,,,44.5,,,,,,,,,,,,,
23,274,Frontal Cationic Curing of Epoxy Resins in the Presence of Defoaming,JOURNAL OF APPLIED POLYMER SCIENCE,2014,epoxy,TMPTE,80,Kaolin,20,,,,,,102,,,,,,,,B-110,15,,,,,,,,,,,,,,,,,,,,,,,,,,,,,,,,,,30.4,,,,,,,,,,,,,
23,275,Frontal Cationic Curing of Epoxy Resins in the Presence of Defoaming,JOURNAL OF APPLIED POLYMER SCIENCE,2014,epoxy,TMPTE,40,Kaolin,60,,,,,,109,,,,,,,,B-110,15,,,,,,,,,,,,,,,,,,,,,,,,,,,,,,,,,,21.6,,,,,,,,,,,,,
23,276,Frontal Cationic Curing of Epoxy Resins in the Presence of Defoaming,JOURNAL OF APPLIED POLYMER SCIENCE,2014,epoxy,TMPTE,100,,,,,,,,120,,,,,,,,B-950,5,,,,,,,,,,,,,,,,,,,,,,,,,,,,,,,,,,55.6,,,,,,,,,,,,,
23,277,Frontal Cationic Curing of Epoxy Resins in the Presence of Defoaming,JOURNAL OF APPLIED POLYMER SCIENCE,2014,epoxy,TMPTE,100,,,,,,,,120,,,,,,,,B-950,10,,,,,,,,,,,,,,,,,,,,,,,,,,,,,,,,,,45.8,,,,,,,,,,,,,
23,278,Frontal Cationic Curing of Epoxy Resins in the Presence of Defoaming,JOURNAL OF APPLIED POLYMER SCIENCE,2014,epoxy,TMPTE,100,,,,,,,,128,,,,,,,,B-950,15,,,,,,,,,,,,,,,,,,,,,,,,,,,,,,,,,,17.8,,,,,,,,,,,,,
23,279,Frontal Cationic Curing of Epoxy Resins in the Presence of Defoaming,JOURNAL OF APPLIED POLYMER SCIENCE,2014,epoxy,TMPTE,100,,,,,,,,114,,,,,,,,B-950,20,,,,,,,,,,,,,,,,,,,,,,,,,,,,,,,,,,,,,,,,,,,,,,,
23,280,Frontal Cationic Curing of Epoxy Resins in the Presence of Defoaming,JOURNAL OF APPLIED POLYMER SCIENCE,2014,epoxy,TMPTE,80,SiO2,20,,,,,,129,,,,,,,,B-950,15,,,,,,,,,,,,,,,,,,,,,,,,,,,,,,,,,,30.7,,,,,,,,,,,,,
23,281,Frontal Cationic Curing of Epoxy Resins in the Presence of Defoaming,JOURNAL OF APPLIED POLYMER SCIENCE,2014,epoxy,TMPTE,80,Kaolin,20,,,,,,131,,,,,,,,B-950,15,,,,,,,,,,,,,,,,,,,,,,,,,,,,,,,,,,,,,,,,,,,,,,,
23,282,Frontal Cationic Curing of Epoxy Resins in the Presence of Defoaming,JOURNAL OF APPLIED POLYMER SCIENCE,2014,epoxy,TMPTE,40,Kaolin,60,,,,,,134,,,,,,,,B-950,15,,,,,,,,,,,,,,,,,,,,,,,,,,,,,,,,,,13.4,,,,,,,,,,,,,
24,283,Controlled release of lidocaine hydrochloride from polymerized drug-based deep-eutectic solvents,JOURNAL OF MATERIALS CHEMISTRY B,2014,acrylate,AA,42.9,LidHCl,57.1,,,,,,,138,2.94,,,,PETA,2.89,Luperox 231,4.19,,,,,,,,,,,,,,,,,,,,,,,,,,,,,,,,,,,,,,,,,,,,乙二醇二甲基丙烯酸酯（EGDMA）或季戊四醇三丙烯酸酯（PETA）；盐酸利多卡因一水合物（LidHCl）丙烯酸（AA）和甲基丙烯酸（MAA）,深共晶溶剂,热引发体系,电阻加热
24,284,Controlled release of lidocaine hydrochloride from polymerized drug-based deep-eutectic solvents,JOURNAL OF MATERIALS CHEMISTRY B,2014,acrylate,MAA,42.9,LidHCl,57.1,,,,,,,135,1.32,,,,PETA,2.89,Luperox 231,4.19,,,,,,,,,,,,,,,,,,,,,,,,,,,,,,,,,,,,,,,,,,,,,,,
24,285,Controlled release of lidocaine hydrochloride from polymerized drug-based deep-eutectic solvents,JOURNAL OF MATERIALS CHEMISTRY B,2014,acrylate,AA,42.9,LidHCl,57.1,,,,,,,131,1.14,,,,PETA,2.89,Luperox 231,8.38,,,,,,,,,,,,,,,,,,,,,,,,,,,,,,,,,,,,,,,,,,,,,,,
25,286,A Study of the Effects of Thiols on the Frontal Polymerization and Pot Life of Multifunctional Acrylate Systems with Cumene Hydroperoxide,JOURNAL OF POLYMER SCIENCE PART A-POLYMER CHEMISTRY,2013,acrylate,TMPEOTA,89.6,cumene hydroperoxide,10.4,,,,,0.35,,,,,,,,,1-dodecanethiol,4.12 ,,,,,,,,,,,,,,,,,,,,,,,,,,,,,,,,,,,,,,,,,,,,,,,烙铁加热
25,287,A Study of the Effects of Thiols on the Frontal Polymerization and Pot Life of Multifunctional Acrylate Systems with Cumene Hydroperoxide,JOURNAL OF POLYMER SCIENCE PART A-POLYMER CHEMISTRY,2013,acrylate,TMPEOTA,89.6,cumene hydroperoxide,10.4,,,,,0.46,,,,,,,,,TT1,1.60 ,,,,,,,,,,,,,,,,,,,,,,,,,,,,,,,,,,,,,,,,,,,,,,,
25,288,A Study of the Effects of Thiols on the Frontal Polymerization and Pot Life of Multifunctional Acrylate Systems with Cumene Hydroperoxide,JOURNAL OF POLYMER SCIENCE PART A-POLYMER CHEMISTRY,2013,acrylate,TMPEOTA,89.6,cumene hydroperoxide,10.4,,,,,0.54,,,,,,,,,1-dodecanethiol,5.49 ,,,,,,,,,,,,,,,,,,,,,,,,,,,,,,,,,,,,,,,,,,,,,,,
25,289,A Study of the Effects of Thiols on the Frontal Polymerization and Pot Life of Multifunctional Acrylate Systems with Cumene Hydroperoxide,JOURNAL OF POLYMER SCIENCE PART A-POLYMER CHEMISTRY,2013,acrylate,TMPEOTA,89.6,cumene hydroperoxide,10.4,,,,,0.77,,,,,,,,,TT1,3.19 ,,,,,,,,,,,,,,,,,,,,,,,,,,,,,,,,,,,,,,,,,,,,,,,
25,290,A Study of the Effects of Thiols on the Frontal Polymerization and Pot Life of Multifunctional Acrylate Systems with Cumene Hydroperoxide,JOURNAL OF POLYMER SCIENCE PART A-POLYMER CHEMISTRY,2013,acrylate,TMPEOTA,89.6,cumene hydroperoxide,10.4,,,,,0.86,,,,,,,,,TT1,4.79 ,,,,,,,,,,,,,,,,,,,,,,,,,,,,,,,,,,,,,,,,,,,,,,,
25,291,A Study of the Effects of Thiols on the Frontal Polymerization and Pot Life of Multifunctional Acrylate Systems with Cumene Hydroperoxide,JOURNAL OF POLYMER SCIENCE PART A-POLYMER CHEMISTRY,2013,acrylate,TMPEOTA,89.6,cumene hydroperoxide,10.4,,,,,0.91,,,,,,,,,1-dodecanethiol,16.46 ,,,,,,,,,,,,,,,,,,,,,,,,,,,,,,,,,,,,,,,,,,,,,,,
25,292,A Study of the Effects of Thiols on the Frontal Polymerization and Pot Life of Multifunctional Acrylate Systems with Cumene Hydroperoxide,JOURNAL OF POLYMER SCIENCE PART A-POLYMER CHEMISTRY,2013,acrylate,TMPEOTA,89.6,cumene hydroperoxide,10.4,,,,,0.95,,,,,,,,,1-dodecanethiol,10.98 ,,,,,,,,,,,,,,,,,,,,,,,,,,,,,,,,,,,,,,,,,,,,,,,
25,293,A Study of the Effects of Thiols on the Frontal Polymerization and Pot Life of Multifunctional Acrylate Systems with Cumene Hydroperoxide,JOURNAL OF POLYMER SCIENCE PART A-POLYMER CHEMISTRY,2013,acrylate,TMPTA,89.6,HDDA,10.4,,,,,1.01,,,,,,,,,1-dodecanethiol,10.98 ,,,,,,,,,,,,,,,,,,,,,,,,,,,,,,,,,,,,,,,,,,,,,,,
25,294,A Study of the Effects of Thiols on the Frontal Polymerization and Pot Life of Multifunctional Acrylate Systems with Cumene Hydroperoxide,JOURNAL OF POLYMER SCIENCE PART A-POLYMER CHEMISTRY,2013,acrylate,TMPEOTA,89.6,cumene hydroperoxide,10.4,,,,,1.08,,,,,,,,,TT1,6.38 ,,,,,,,,,,,,,,,,,,,,,,,,,,,,,,,,,,,,,,,,,,,,,,,
25,295,A Study of the Effects of Thiols on the Frontal Polymerization and Pot Life of Multifunctional Acrylate Systems with Cumene Hydroperoxide,JOURNAL OF POLYMER SCIENCE PART A-POLYMER CHEMISTRY,2013,acrylate,TMPTA,89.6,HDDA,10.4,,,,,1.12,,,,,,,,,TT1,1.60 ,,,,,,,,,,,,,,,,,,,,,,,,,,,,,,,,,,,,,,,,,,,,,,,
25,296,A Study of the Effects of Thiols on the Frontal Polymerization and Pot Life of Multifunctional Acrylate Systems with Cumene Hydroperoxide,JOURNAL OF POLYMER SCIENCE PART A-POLYMER CHEMISTRY,2013,acrylate,TMPTA,89.6,HDDA,10.4,,,,,1.28,,,,,,,,,1-dodecanethiol,16.46 ,,,,,,,,,,,,,,,,,,,,,,,,,,,,,,,,,,,,,,,,,,,,,,,
25,297,A Study of the Effects of Thiols on the Frontal Polymerization and Pot Life of Multifunctional Acrylate Systems with Cumene Hydroperoxide,JOURNAL OF POLYMER SCIENCE PART A-POLYMER CHEMISTRY,2013,acrylate,TMPEOTA,89.6,cumene hydroperoxide,10.4,,,,,1.54,,,,,,,,,TT1,12.77 ,,,,,,,,,,,,,,,,,,,,,,,,,,,,,,,,,,,,,,,,,,,,,,,
25,298,A Study of the Effects of Thiols on the Frontal Polymerization and Pot Life of Multifunctional Acrylate Systems with Cumene Hydroperoxide,JOURNAL OF POLYMER SCIENCE PART A-POLYMER CHEMISTRY,2013,acrylate,TMPEOTA,89.6,cumene hydroperoxide,10.4,,,,,,,,,,,,,,1-dodecanethiol,1.37 ,,,,0.94 ,,,,,,,,,,,,,,,,,,,,,,,,,,,,,,,,,,,,,,,,,,,
25,299,A Study of the Effects of Thiols on the Frontal Polymerization and Pot Life of Multifunctional Acrylate Systems with Cumene Hydroperoxide,JOURNAL OF POLYMER SCIENCE PART A-POLYMER CHEMISTRY,2013,acrylate,TMPEOTA,89.6,cumene hydroperoxide,10.4,,,,,,,,,,,,,,1-dodecanethiol,2.74 ,,,,0.87 ,,,,,,,,,,,,,,,,,,,,,,,,,,,,,,,,,,,,,,,,,,,
25,300,A Study of the Effects of Thiols on the Frontal Polymerization and Pot Life of Multifunctional Acrylate Systems with Cumene Hydroperoxide,JOURNAL OF POLYMER SCIENCE PART A-POLYMER CHEMISTRY,2013,acrylate,TMPEOTA,89.6,cumene hydroperoxide,10.4,,,,,,,,,,,,,,1-dodecanethiol,4.12 ,,,,0.82 ,,,,,,,,,,,,,,,,,,,,,,,,,,,,,,,,,,,,,,,,,,,
25,301,A Study of the Effects of Thiols on the Frontal Polymerization and Pot Life of Multifunctional Acrylate Systems with Cumene Hydroperoxide,JOURNAL OF POLYMER SCIENCE PART A-POLYMER CHEMISTRY,2013,acrylate,TMPEOTA,89.6,cumene hydroperoxide,10.4,,,,,,,,,,,,,,1-dodecanethiol,5.49 ,,,,0.63 ,,,,,,,,,,,,,,,,,,,,,,,,,,,,,,,,,,,,,,,,,,,
25,302,A Study of the Effects of Thiols on the Frontal Polymerization and Pot Life of Multifunctional Acrylate Systems with Cumene Hydroperoxide,JOURNAL OF POLYMER SCIENCE PART A-POLYMER CHEMISTRY,2013,acrylate,TMPEOTA,89.6,cumene hydroperoxide,10.4,,,,,,,,,,,,,,1-dodecanethiol,10.98 ,,,,0.42 ,,,,,,,,,,,,,,,,,,,,,,,,,,,,,,,,,,,,,,,,,,,
