Repository: Lance-Chuo/Epoxy_Resins_Model

File: Original_database_main.csv (part 3 of 6)
文献列表,数据排序,名称,杂志名称,年份,classify,monomer1,monomer1(wt%),monomer2,monomer2(wt%),单体材料3,"比例
25,303,A Study of the Effects of Thiols on the Frontal Polymerization and Pot Life of Multifunctional Acrylate Systems with Cumene Hydroperoxide,JOURNAL OF POLYMER SCIENCE PART A-POLYMER CHEMISTRY,2013,acrylate,TMPEOTA,89.6,cumene hydroperoxide,10.4,,,,,,,,,,,,,,1-dodecanethiol,16.46 ,,,,0.29 ,,,,,,,,,,,,,,,,,,,,,,,,,,,,,,,,,,,,,,,,,,,
25,304,A Study of the Effects of Thiols on the Frontal Polymerization and Pot Life of Multifunctional Acrylate Systems with Cumene Hydroperoxide,JOURNAL OF POLYMER SCIENCE PART A-POLYMER CHEMISTRY,2013,acrylate,TMPEOTA,89.6,cumene hydroperoxide,10.4,,,,,,,,,,,,,,TT1,1.60 ,,,,0.46 ,,,,,,,,,,,,,,,,,,,,,,,,,,,,,,,,,,,,,,,,,,,
25,305,A Study of the Effects of Thiols on the Frontal Polymerization and Pot Life of Multifunctional Acrylate Systems with Cumene Hydroperoxide,JOURNAL OF POLYMER SCIENCE PART A-POLYMER CHEMISTRY,2013,acrylate,TMPEOTA,89.6,cumene hydroperoxide,10.4,,,,,,,,,,,,,,TT1,3.19 ,,,,0.36 ,,,,,,,,,,,,,,,,,,,,,,,,,,,,,,,,,,,,,,,,,,,
25,306,A Study of the Effects of Thiols on the Frontal Polymerization and Pot Life of Multifunctional Acrylate Systems with Cumene Hydroperoxide,JOURNAL OF POLYMER SCIENCE PART A-POLYMER CHEMISTRY,2013,acrylate,TMPEOTA,89.6,cumene hydroperoxide,10.4,,,,,,,,,,,,,,TT1,4.79 ,,,,0.34 ,,,,,,,,,,,,,,,,,,,,,,,,,,,,,,,,,,,,,,,,,,,
25,307,A Study of the Effects of Thiols on the Frontal Polymerization and Pot Life of Multifunctional Acrylate Systems with Cumene Hydroperoxide,JOURNAL OF POLYMER SCIENCE PART A-POLYMER CHEMISTRY,2013,acrylate,TMPEOTA,89.6,cumene hydroperoxide,10.4,,,,,,,,,,,,,,TT1,6.38 ,,,,0.28 ,,,,,,,,,,,,,,,,,,,,,,,,,,,,,,,,,,,,,,,,,,,
25,308,A Study of the Effects of Thiols on the Frontal Polymerization and Pot Life of Multifunctional Acrylate Systems with Cumene Hydroperoxide,JOURNAL OF POLYMER SCIENCE PART A-POLYMER CHEMISTRY,2013,acrylate,TMPEOTA,89.6,cumene hydroperoxide,10.4,,,,,,,,,,,,,,TT1,12.77 ,,,,0.16 ,,,,,,,,,,,,,,,,,,,,,,,,,,,,,,,,,,,,,,,,,,,
25,309,A Study of the Effects of Thiols on the Frontal Polymerization and Pot Life of Multifunctional Acrylate Systems with Cumene Hydroperoxide,JOURNAL OF POLYMER SCIENCE PART A-POLYMER CHEMISTRY,2013,acrylate,TMPEOTA,89.6,cumene hydroperoxide,10.4,,,,,,,,,,,,,,TT1,19.15 ,,,,0.11 ,,,,,,,,,,,,,,,,,,,,,,,,,,,,,,,,,,,,,,,,,,,
25,310,A Study of the Effects of Thiols on the Frontal Polymerization and Pot Life of Multifunctional Acrylate Systems with Cumene Hydroperoxide,JOURNAL OF POLYMER SCIENCE PART A-POLYMER CHEMISTRY,2013,acrylate,TMPTA,89.6,HDDA,10.4,,,,,,,,,,,,,,1-dodecanethiol,1.37 ,,,,152.6,,,,,,,,,,,,,,,,,,,,,,,,,,,,,,,,,,,,,,,,,,,
25,311,A Study of the Effects of Thiols on the Frontal Polymerization and Pot Life of Multifunctional Acrylate Systems with Cumene Hydroperoxide,JOURNAL OF POLYMER SCIENCE PART A-POLYMER CHEMISTRY,2013,acrylate,TMPTA,89.6,HDDA,10.4,,,,,,,,,,,,,,1-dodecanethiol,2.74 ,,,,144.2,,,,,,,,,,,,,,,,,,,,,,,,,,,,,,,,,,,,,,,,,,,
25,312,A Study of the Effects of Thiols on the Frontal Polymerization and Pot Life of Multifunctional Acrylate Systems with Cumene Hydroperoxide,JOURNAL OF POLYMER SCIENCE PART A-POLYMER CHEMISTRY,2013,acrylate,TMPTA,89.6,HDDA,10.4,,,,,,,,,,,,,,TT1,1.60 ,,,,66.86 ,,,,,,,,,,,,,,,,,,,,,,,,,,,,,,,,,,,,,,,,,,,
25,313,A Study of the Effects of Thiols on the Frontal Polymerization and Pot Life of Multifunctional Acrylate Systems with Cumene Hydroperoxide,JOURNAL OF POLYMER SCIENCE PART A-POLYMER CHEMISTRY,2013,acrylate,TMPTA,89.6,HDDA,10.4,,,,,,,,,,,,,,TT1,3.19 ,,,,61.41 ,,,,,,,,,,,,,,,,,,,,,,,,,,,,,,,,,,,,,,,,,,,
25,314,A Study of the Effects of Thiols on the Frontal Polymerization and Pot Life of Multifunctional Acrylate Systems with Cumene Hydroperoxide,JOURNAL OF POLYMER SCIENCE PART A-POLYMER CHEMISTRY,2013,acrylate,TMPTA,89.6,HDDA,10.4,,,,,,,,,,,,,,TT1,4.79 ,,,,61.48 ,,,,,,,,,,,,,,,,,,,,,,,,,,,,,,,,,,,,,,,,,,,
25,315,A Study of the Effects of Thiols on the Frontal Polymerization and Pot Life of Multifunctional Acrylate Systems with Cumene Hydroperoxide,JOURNAL OF POLYMER SCIENCE PART A-POLYMER CHEMISTRY,2013,acrylate,TMPTA,89.6,HDDA,10.4,,,,,,,,,,,,,,TT1,6.38 ,,,,55.37 ,,,,,,,,,,,,,,,,,,,,,,,,,,,,,,,,,,,,,,,,,,,
25,316,A Study of the Effects of Thiols on the Frontal Polymerization and Pot Life of Multifunctional Acrylate Systems with Cumene Hydroperoxide,JOURNAL OF POLYMER SCIENCE PART A-POLYMER CHEMISTRY,2013,acrylate,TMPTA,89.6,HDDA,10.4,,,,,,,,,,,,,,TT1,12.77 ,,,,45.52 ,,,,,,,,,,,,,,,,,,,,,,,,,,,,,,,,,,,,,,,,,,,
25,317,A Study of the Effects of Thiols on the Frontal Polymerization and Pot Life of Multifunctional Acrylate Systems with Cumene Hydroperoxide,JOURNAL OF POLYMER SCIENCE PART A-POLYMER CHEMISTRY,2013,acrylate,TMPTA,89.6,HDDA,10.4,,,,,,,,,,,,,,TT1,19.15 ,,,,39.41 ,,,,,,,,,,,,,,,,,,,,,,,,,,,,,,,,,,,,,,,,,,,
25,318,A Study of the Effects of Thiols on the Frontal Polymerization and Pot Life of Multifunctional Acrylate Systems with Cumene Hydroperoxide,JOURNAL OF POLYMER SCIENCE PART A-POLYMER CHEMISTRY,2013,acrylate,TMPTA,89.6,HDDA,10.4,,,,,1.67,,,,,,,,,TT1,3.19 ,,,,,,,,,,,,,,,,,,,,,,,,,,,,,,,,,,,,,,,,,,,,,,,
25,319,A Study of the Effects of Thiols on the Frontal Polymerization and Pot Life of Multifunctional Acrylate Systems with Cumene Hydroperoxide,JOURNAL OF POLYMER SCIENCE PART A-POLYMER CHEMISTRY,2013,acrylate,TMPTA,89.6,HDDA,10.4,,,,,1.77,,,,,,,,,TT1,4.79 ,,,,,,,,,,,,,,,,,,,,,,,,,,,,,,,,,,,,,,,,,,,,,,,
25,320,A Study of the Effects of Thiols on the Frontal Polymerization and Pot Life of Multifunctional Acrylate Systems with Cumene Hydroperoxide,JOURNAL OF POLYMER SCIENCE PART A-POLYMER CHEMISTRY,2013,acrylate,TMPEOTA,89.6,cumene hydroperoxide,10.4,,,,,1.79,,,,,,,,,TT1,19.15 ,,,,,,,,,,,,,,,,,,,,,,,,,,,,,,,,,,,,,,,,,,,,,,,
25,321,A Study of the Effects of Thiols on the Frontal Polymerization and Pot Life of Multifunctional Acrylate Systems with Cumene Hydroperoxide,JOURNAL OF POLYMER SCIENCE PART A-POLYMER CHEMISTRY,2013,acrylate,DEGDA,89.6,HDDA,10.4,,,,,1.9,,,,,,,,,1-dodecanethiol,16.46 ,,,,,,,,,,,,,,,,,,,,,,,,,,,,,,,,,,,,,,,,,,,,,,,
25,322,A Study of the Effects of Thiols on the Frontal Polymerization and Pot Life of Multifunctional Acrylate Systems with Cumene Hydroperoxide,JOURNAL OF POLYMER SCIENCE PART A-POLYMER CHEMISTRY,2013,acrylate,DEGDA,89.6,HDDA,10.4,,,,,1.97,,,,,,,,,1-dodecanethiol,1.37 ,,,,,,,,,,,,,,,,,,,,,,,,,,,,,,,,,,,,,,,,,,,,,,,
25,323,A Study of the Effects of Thiols on the Frontal Polymerization and Pot Life of Multifunctional Acrylate Systems with Cumene Hydroperoxide,JOURNAL OF POLYMER SCIENCE PART A-POLYMER CHEMISTRY,2013,acrylate,DEGDA,89.6,HDDA,10.4,,,,,2,,,,,,,,,1-dodecanethiol,10.98 ,,,,,,,,,,,,,,,,,,,,,,,,,,,,,,,,,,,,,,,,,,,,,,,
25,324,A Study of the Effects of Thiols on the Frontal Polymerization and Pot Life of Multifunctional Acrylate Systems with Cumene Hydroperoxide,JOURNAL OF POLYMER SCIENCE PART A-POLYMER CHEMISTRY,2013,acrylate,TMPTA,89.6,HDDA,10.4,,,,,2.03,,,,,,,,,TT1,6.38 ,,,,,,,,,,,,,,,,,,,,,,,,,,,,,,,,,,,,,,,,,,,,,,,
25,325,A Study of the Effects of Thiols on the Frontal Polymerization and Pot Life of Multifunctional Acrylate Systems with Cumene Hydroperoxide,JOURNAL OF POLYMER SCIENCE PART A-POLYMER CHEMISTRY,2013,acrylate,TMPTA,89.6,cumene hydroperoxide,10.4,,,,,2.14,,,,,,,,,1-dodecanethiol,1.37 ,,,,3.04 ,,,,,,,,,,,,,,,,,,,,,,,,,,,,,,,,,,,,,,,,"1,6-己二醇二丙烯酸酯（HDDA）；三羟甲基丙烷三（3-巯基丙酸）（TT1）；",,热引发体系,
25,326,A Study of the Effects of Thiols on the Frontal Polymerization and Pot Life of Multifunctional Acrylate Systems with Cumene Hydroperoxide,JOURNAL OF POLYMER SCIENCE PART A-POLYMER CHEMISTRY,2013,acrylate,DEGDA,89.6,HDDA,10.4,,,,,2.26,,,,,,,,,TT1,2.00 ,,,,,,,,,,,,,,,,,,,,,,,,,,,,,,,,,,,,,,,,,,,,,,,
25,327,A Study of the Effects of Thiols on the Frontal Polymerization and Pot Life of Multifunctional Acrylate Systems with Cumene Hydroperoxide,JOURNAL OF POLYMER SCIENCE PART A-POLYMER CHEMISTRY,2013,acrylate,TMPTA,89.6,HDDA,10.4,,,,,2.27,,,,,,,,,TT1,12.77 ,,,,,,,,,,,,,,,,,,,,,,,,,,,,,,,,,,,,,,,,,,,,,,,
25,328,A Study of the Effects of Thiols on the Frontal Polymerization and Pot Life of Multifunctional Acrylate Systems with Cumene Hydroperoxide,JOURNAL OF POLYMER SCIENCE PART A-POLYMER CHEMISTRY,2013,acrylate,DEGDA,89.6,HDDA,10.4,,,,,2.3,,,,,,,,,1-dodecanethiol,2.74 ,,,,,,,,,,,,,,,,,,,,,,,,,,,,,,,,,,,,,,,,,,,,,,,
25,329,A Study of the Effects of Thiols on the Frontal Polymerization and Pot Life of Multifunctional Acrylate Systems with Cumene Hydroperoxide,JOURNAL OF POLYMER SCIENCE PART A-POLYMER CHEMISTRY,2013,acrylate,DEGDA,89.6,HDDA,10.4,,,,,2.4,,,,,,,,,1-dodecanethiol,5.49 ,,,,,,,,,,,,,,,,,,,,,,,,,,,,,,,,,,,,,,,,,,,,,,,
25,330,A Study of the Effects of Thiols on the Frontal Polymerization and Pot Life of Multifunctional Acrylate Systems with Cumene Hydroperoxide,JOURNAL OF POLYMER SCIENCE PART A-POLYMER CHEMISTRY,2013,acrylate,TMPTA,89.6,cumene hydroperoxide,10.4,,,,,2.47,,,,,,,,,TT1,1.60 ,,,,0.54 ,,,,,,,,,,,,,,,,,,,,,,,,,,,,,,,,,,,,,,,,,,,
25,331,A Study of the Effects of Thiols on the Frontal Polymerization and Pot Life of Multifunctional Acrylate Systems with Cumene Hydroperoxide,JOURNAL OF POLYMER SCIENCE PART A-POLYMER CHEMISTRY,2013,acrylate,TMPTA,89.6,HDDA,10.4,,,,,2.49,,,,,,,,,TT1,19.15 ,,,,,,,,,,,,,,,,,,,,,,,,,,,,,,,,,,,,,,,,,,,,,,,
25,332,A Study of the Effects of Thiols on the Frontal Polymerization and Pot Life of Multifunctional Acrylate Systems with Cumene Hydroperoxide,JOURNAL OF POLYMER SCIENCE PART A-POLYMER CHEMISTRY,2013,acrylate,DEGDA,89.6,HDDA,10.4,,,,,2.52,,,,,,,,,TT1,5.19 ,,,,,,,,,,,,,,,,,,,,,,,,,,,,,,,,,,,,,,,,,,,,,,,
25,333,A Study of the Effects of Thiols on the Frontal Polymerization and Pot Life of Multifunctional Acrylate Systems with Cumene Hydroperoxide,JOURNAL OF POLYMER SCIENCE PART A-POLYMER CHEMISTRY,2013,acrylate,DEGDA,89.6,HDDA,10.4,,,,,2.54,,,,,,,,,1-dodecanethiol,4.12 ,,,,,,,,,,,,,,,,,,,,,,,,,,,,,,,,,,,,,,,,,,,,,,,
25,334,A Study of the Effects of Thiols on the Frontal Polymerization and Pot Life of Multifunctional Acrylate Systems with Cumene Hydroperoxide,JOURNAL OF POLYMER SCIENCE PART A-POLYMER CHEMISTRY,2013,acrylate,TMPTA,89.6,cumene hydroperoxide,10.4,,,,,2.6,,,,,,,,,1-dodecanethiol,4.12 ,,,,1.38 ,,,,,,,,,,,,,,,,,,,,,,,,,,,,,,,,,,,,,,,,,,,
25,335,A Study of the Effects of Thiols on the Frontal Polymerization and Pot Life of Multifunctional Acrylate Systems with Cumene Hydroperoxide,JOURNAL OF POLYMER SCIENCE PART A-POLYMER CHEMISTRY,2013,acrylate,DEGDA,89.6,HDDA,10.4,,,,,2.6,,,,,,,,,TT1,19.95 ,,,,,,,,,,,,,,,,,,,,,,,,,,,,,,,,,,,,,,,,,,,,,,,
25,336,A Study of the Effects of Thiols on the Frontal Polymerization and Pot Life of Multifunctional Acrylate Systems with Cumene Hydroperoxide,JOURNAL OF POLYMER SCIENCE PART A-POLYMER CHEMISTRY,2013,acrylate,DEGDA,89.6,HDDA,10.4,,,,,2.63,,,,,,,,,TT1,7.58 ,,,,,,,,,,,,,,,,,,,,,,,,,,,,,,,,,,,,,,,,,,,,,,,
25,337,A Study of the Effects of Thiols on the Frontal Polymerization and Pot Life of Multifunctional Acrylate Systems with Cumene Hydroperoxide,JOURNAL OF POLYMER SCIENCE PART A-POLYMER CHEMISTRY,2013,acrylate,TMPTA,89.6,cumene hydroperoxide,10.4,,,,,2.7,,,,,,,,,1-dodecanethiol,5.49 ,,,,0.82 ,,,,,,,,,,,,,,,,,,,,,,,,,,,,,,,,,,,,,,,,,,,
25,338,A Study of the Effects of Thiols on the Frontal Polymerization and Pot Life of Multifunctional Acrylate Systems with Cumene Hydroperoxide,JOURNAL OF POLYMER SCIENCE PART A-POLYMER CHEMISTRY,2013,acrylate,DEGDA,89.6,HDDA,10.4,,,,,2.71,,,,,,,,,TT1,3.59 ,,,,,,,,,,,,,,,,,,,,,,,,,,,,,,,,,,,,,,,,,,,,,,,
25,339,A Study of the Effects of Thiols on the Frontal Polymerization and Pot Life of Multifunctional Acrylate Systems with Cumene Hydroperoxide,JOURNAL OF POLYMER SCIENCE PART A-POLYMER CHEMISTRY,2013,acrylate,DEGDA,89.6,HDDA,10.4,,,,,2.75,,,,,,,,,TT1,12.77 ,,,,,,,,,,,,,,,,,,,,,,,,,,,,,,,,,,,,,,,,,,,,,,,
25,340,A Study of the Effects of Thiols on the Frontal Polymerization and Pot Life of Multifunctional Acrylate Systems with Cumene Hydroperoxide,JOURNAL OF POLYMER SCIENCE PART A-POLYMER CHEMISTRY,2013,acrylate,TMPTA,89.6,cumene hydroperoxide,10.4,,,,,2.78,,,,,,,,,1-dodecanethiol,10.98 ,,,,0.52 ,,,,,,,,,,,,,,,,,,,,,,,,,,,,,,,,,,,,,,,,,,,
25,341,A Study of the Effects of Thiols on the Frontal Polymerization and Pot Life of Multifunctional Acrylate Systems with Cumene Hydroperoxide,JOURNAL OF POLYMER SCIENCE PART A-POLYMER CHEMISTRY,2013,acrylate,TMPTA,89.6,cumene hydroperoxide,10.4,,,,,2.79,,,,,,,,,1-dodecanethiol,16.46 ,,,,0.36 ,,,,,,,,,,,,,,,,,,,,,,,,,,,,,,,,,,,,,,,,,,,
25,342,A Study of the Effects of Thiols on the Frontal Polymerization and Pot Life of Multifunctional Acrylate Systems with Cumene Hydroperoxide,JOURNAL OF POLYMER SCIENCE PART A-POLYMER CHEMISTRY,2013,acrylate,TMPTA,89.6,cumene hydroperoxide,10.4,,,,,2.8,,,,,,,,,1-dodecanethiol,2.74 ,,,,2.42 ,,,,,,,,,,,,,,,,,,,,,,,,,,,,,,,,,,,,,,,,,,,
25,343,A Study of the Effects of Thiols on the Frontal Polymerization and Pot Life of Multifunctional Acrylate Systems with Cumene Hydroperoxide,JOURNAL OF POLYMER SCIENCE PART A-POLYMER CHEMISTRY,2013,acrylate,TMPTA,89.6,cumene hydroperoxide,10.4,,,,,2.88,,,,,,,,,TT1,2.79 ,,,,0.33 ,,,,,,,,,,,,,,,,,,,,,,,,,,,,,,,,,,,,,,,,,,,
25,344,A Study of the Effects of Thiols on the Frontal Polymerization and Pot Life of Multifunctional Acrylate Systems with Cumene Hydroperoxide,JOURNAL OF POLYMER SCIENCE PART A-POLYMER CHEMISTRY,2013,acrylate,TMPTA,89.6,cumene hydroperoxide,10.4,,,,,2.9,,,,,,,,,TT1,3.99 ,,,,0.33 ,,,,,,,,,,,,,,,,,,,,,,,,,,,,,,,,,,,,,,,,,,,
25,345,A Study of the Effects of Thiols on the Frontal Polymerization and Pot Life of Multifunctional Acrylate Systems with Cumene Hydroperoxide,JOURNAL OF POLYMER SCIENCE PART A-POLYMER CHEMISTRY,2013,acrylate,TMPTA,89.6,cumene hydroperoxide,10.4,,,,,3.32,,,,,,,,,TT1,5.59 ,,,,0.26 ,,,,,,,,,,,,,,,,,,,,,,,,,,,,,,,,,,,,,,,,,,,
25,346,A Study of the Effects of Thiols on the Frontal Polymerization and Pot Life of Multifunctional Acrylate Systems with Cumene Hydroperoxide,JOURNAL OF POLYMER SCIENCE PART A-POLYMER CHEMISTRY,2013,acrylate,TMPTA,89.6,cumene hydroperoxide,10.4,,,,,3.66,,,,,,,,,TT1,11.17 ,,,,0.18 ,,,,,,,,,,,,,,,,,,,,,,,,,,,,,,,,,,,,,,,,,,,
25,347,A Study of the Effects of Thiols on the Frontal Polymerization and Pot Life of Multifunctional Acrylate Systems with Cumene Hydroperoxide,JOURNAL OF POLYMER SCIENCE PART A-POLYMER CHEMISTRY,2013,acrylate,TMPTA,89.6,cumene hydroperoxide,10.4,,,,,4.05,,,,,,,,,TT1,16.76 ,,,,0.13 ,,,,,,,,,,,,,,,,,,,,,,,,,,,,,,,,,,,,,,,,,,,
26,348,Deep Eutectic Solvents as Both Active Fillers and Monomers for Frontal Polymerization,JOURNAL OF POLYMER SCIENCE PART A-POLYMER CHEMISTRY,2013,,MAA,55.13,CCl,44.87,,,,,0.9,80,,,,,,EGDMA,0.7,Luperox 231,1.94 ,,,,,98,,,,,,,,,,,,,,,,,,,,,,,,,,,,,,,,,,,,,,,,,,烙铁加热200℃
26,349,Deep Eutectic Solvents as Both Active Fillers and Monomers for Frontal Polymerization,JOURNAL OF POLYMER SCIENCE PART A-POLYMER CHEMISTRY,2013,,MAA,55.13,CCl,44.87,,,,,1.2,110,,,,,,EGDMA,0.7,Luperox 231,2.90 ,,,,,100,,,,,,,,,,,,,,,,,,,,,,,,,,,,,,,,,,,,,,,,,,
26,350,Deep Eutectic Solvents as Both Active Fillers and Monomers for Frontal Polymerization,JOURNAL OF POLYMER SCIENCE PART A-POLYMER CHEMISTRY,2013,,AAc,45.14 ,CCl,54.86 ,,,,,1.26,104.5,,,,,,EGDMA,0.7,BPO,0.15 ,,,,,,,,,,,,,,,,,,,,,,,,,,,,,,,,,,,,,,,,,,,,,,,
26,351,Deep Eutectic Solvents as Both Active Fillers and Monomers for Frontal Polymerization,JOURNAL OF POLYMER SCIENCE PART A-POLYMER CHEMISTRY,2013,,AAc,45.14 ,CCl,54.86 ,,,,,1.36,112.5,,,,,,EGDMA,0.7,Luperox 231,0.57 ,,,,,100,,,,,,,,,,,,,,,,,,,,,,,,,,,,,,,,,,,,,,,,,,
26,352,Deep Eutectic Solvents as Both Active Fillers and Monomers for Frontal Polymerization,JOURNAL OF POLYMER SCIENCE PART A-POLYMER CHEMISTRY,2013,,AAc,45.14 ,CCl,54.86 ,,,,,1.5,109.7,,,,,,EGDMA,0.7,Luperox 231,0.38 ,,,,,100,,,,,,,,,,,,,,,,,,,,,,,,,,,,,,,,,,,,,,,丙烯酸-氯化胆碱（AAc-CCl）、甲基丙烯酸（MAA）、乙基氯化铵（EtACl）；盐酸利多卡因（LidHCl）；二甲基丙烯酸乙二醇酯（EGDMA）,长试管（长70 mm，直径6 mm）,热引发体系,
26,353,Deep Eutectic Solvents as Both Active Fillers and Monomers for Frontal Polymerization,JOURNAL OF POLYMER SCIENCE PART A-POLYMER CHEMISTRY,2013,,AAc,45.14 ,CCl,54.86 ,,,,,1.7,124.7,,,,,,EGDMA,0.7,BPO,0.30 ,,,,,,,,,,,,,,,,,,,,,,,,,,,,,,,,,,,,,,,,,,,,,,,
26,354,Deep Eutectic Solvents as Both Active Fillers and Monomers for Frontal Polymerization,JOURNAL OF POLYMER SCIENCE PART A-POLYMER CHEMISTRY,2013,,AAc,45.14 ,CCl,54.86 ,,,,,1.74,136.5,,,,,,EGDMA,0.7,BPO,0.61 ,,,,,,,,,,,,,,,,,,,,,,,,,,,,,,,,,,,,,,,,,,,,,,,
26,355,Deep Eutectic Solvents as Both Active Fillers and Monomers for Frontal Polymerization,JOURNAL OF POLYMER SCIENCE PART A-POLYMER CHEMISTRY,2013,,AAc,45.14 ,CCl,54.86 ,,,,,1.82,122.6,,,,,,EGDMA,0.7,Luperox 231,0.76 ,,,,,94,,,,,,,,,,,,,,,,,,,,,,,,,,,,,,,,,,,,,,,,,,
26,356,Deep Eutectic Solvents as Both Active Fillers and Monomers for Frontal Polymerization,JOURNAL OF POLYMER SCIENCE PART A-POLYMER CHEMISTRY,2013,,AAc,45.14 ,CCl,54.86 ,,,,,1.98,121.5,,,,,,EGDMA,0.7,Luperox 231,0.95 ,,,,,93.6,,,,,,,,,,,,,,,,,,,,,,,,,,,,,,,,,,,,,,,,,,
26,357,Deep Eutectic Solvents as Both Active Fillers and Monomers for Frontal Polymerization,JOURNAL OF POLYMER SCIENCE PART A-POLYMER CHEMISTRY,2013,,AAc,45.14 ,CCl,54.86 ,,,,,2,128.5,,,,,,EGDMA,0.7,Luperox 231,1.33 ,,,,,94.2,,,,,,,,,,,,,,,,,,,,,,,,,,,,,,,,,,,,,,,,,,
26,358,Deep Eutectic Solvents as Both Active Fillers and Monomers for Frontal Polymerization,JOURNAL OF POLYMER SCIENCE PART A-POLYMER CHEMISTRY,2013,,AAc,45.14 ,CCl,54.86 ,,,,,2.3,137.7,,,,,,EGDMA,0.7,Luperox 231,1.89 ,,,,,92.5,,,,,,,,,,,,,,,,,,,,,,,,,,,,,,,,,,,,,,,,,,
27,359,"Luminescent polymers containing pyrenyl groups prepared by frontal
polymerization of di(ethylene glycol) ethyl ether acrylate using Trigonox-23 as initiator",MATERIALS CHEMISTRY AND PHYSICS,2012,acrylate,DEGEEA,100,,,,,,,0.72,153.3,,,,,,,,Trigonox-23,0.25,,,,,99.7,,,,,,,,,,,,,,,,,,,,,,,,,,,,,,,,,,,,,,,过氧化新癸酸叔丁酯（Trigonox-23）；二（乙二醇）乙醚丙烯酸酯（DEGEEA）；,玻璃试管（16cm长，16mm内径）,热引发体系,烙铁加热
27,360,"Luminescent polymers containing pyrenyl groups prepared by frontal
polymerization of di(ethylene glycol) ethyl ether acrylate using Trigonox-23 as initiator",MATERIALS CHEMISTRY AND PHYSICS,2012,acrylate,DEGEEA,100,,,,,,,0.9,159.8,,,,,,,,Trigonox-23,0.5,,,,,99.9,,,,,,,,,,,,,,,,,,,,,,,,,,,,,,,,,,,,,,,,,,
27,361,"Luminescent polymers containing pyrenyl groups prepared by frontal
polymerization of di(ethylene glycol) ethyl ether acrylate using Trigonox-23 as initiator",MATERIALS CHEMISTRY AND PHYSICS,2012,acrylate,DEGEEA,100,,,,,,,1.2,174.4,,,,,,,,Trigonox-23,1,,,,,99.9,,,,,,,,,,,,,,,,,,,,,,,,,,,,,,,,,,,,,,,,,,
27,362,"Luminescent polymers containing pyrenyl groups prepared by frontal
polymerization of di(ethylene glycol) ethyl ether acrylate using Trigonox-23 as initiator",MATERIALS CHEMISTRY AND PHYSICS,2012,acrylate,DEGEEA,100,,,,,,,1.38,176.3,,,,,,,,Trigonox-23,1.5,,,,,99.9,,,,,,,,,,,,,,,,,,,,,,,,,,,,,,,,,,,,,,,,,,
27,363,"Luminescent polymers containing pyrenyl groups prepared by frontal
polymerization of di(ethylene glycol) ethyl ether acrylate using Trigonox-23 as initiator",MATERIALS CHEMISTRY AND PHYSICS,2012,acrylate,DEGEEA,100,,,,,,,1.5,186.8,,,,,,,,Trigonox-23,2,,,,,99.9,,,,,,,,,,,,,,,,,,,,,,,,,,,,,,,,,,,,,,,,,,
27,364,"Luminescent polymers containing pyrenyl groups prepared by frontal
polymerization of di(ethylene glycol) ethyl ether acrylate using Trigonox-23 as initiator",MATERIALS CHEMISTRY AND PHYSICS,2012,acrylate,DEGEEA,100,,,,,,,,,,,,,,,,BPO,1,,,,,82.8,,,,,,,,,,,,,,,,,,,,,,,,,,,,,,,,,,,,,,,,,,
27,365,"Luminescent polymers containing pyrenyl groups prepared by frontal
polymerization of di(ethylene glycol) ethyl ether acrylate using Trigonox-23 as initiator",MATERIALS CHEMISTRY AND PHYSICS,2012,acrylate,DEGEEA,100,,,,,,,,,,,,,,,,BPO,2,,,,,71.2,,,,,,,,,,,,,,,,,,,,,,,,,,,,,,,,,,,,,,,,,,
27,366,"Luminescent polymers containing pyrenyl groups prepared by frontal
polymerization of di(ethylene glycol) ethyl ether acrylate using Trigonox-23 as initiator",MATERIALS CHEMISTRY AND PHYSICS,2012,acrylate,DEGEEA,100,,,,,,,2.52,204.5,,,,,,,,Trigonox-23,5,,,,,99.9,,,,,,,,,,,,,,,,,,,,,,,,,,,,,,,,,,,,,,,,,,
27,367,"Luminescent polymers containing pyrenyl groups prepared by frontal
polymerization of di(ethylene glycol) ethyl ether acrylate using Trigonox-23 as initiator",MATERIALS CHEMISTRY AND PHYSICS,2012,acrylate,DEGEEA,100,,,,,,,2.55,145.3,,,,,,,,Trigonox-23,10,,,,,99.9,,,,,,,,,,,,,,,,,,,,,,,,,,,,,,,,,,,,,,,,,,
28,368,"Preparation and Optical Characterization of Two Photoactive Poly(bisphenol A ethoxylate diacrylate) Copolymers Containing Designed
Amino-Nitro-Substituted Azobenzene Units, Obtained via Classical and Frontal Polymerization, Using Novel Ionic Liquids as Initiators",JOURNAL OF POLYMER SCIENCE PART A-POLYMER CHEMISTRY,2012,acrylate,BPAEDA,100,,,,,,,0.6,128,,,,,,,,TETDPPS,0.72 ,,,,,92,,,,,,,,,,,,,,,,,,,,,,,,,,,,,51,,,,,,,,,,双酚A聚氧乙烯酯双丙烯酸酯(BPAEDA)；三己基十四烷基过硫酸磷(TETDPPS),长16cm、直径16mm的玻璃试管,热引发体系,烙铁加热
28,369,"Preparation and Optical Characterization of Two Photoactive Poly(bisphenol A ethoxylate diacrylate) Copolymers Containing Designed
Amino-Nitro-Substituted Azobenzene Units, Obtained via Classical and Frontal Polymerization, Using Novel Ionic Liquids as Initiators",JOURNAL OF POLYMER SCIENCE PART A-POLYMER CHEMISTRY,2012,acrylate,BPAEDA,100,,,,,,,0.7,134,,,,,,,,TETDPPS,0.96 ,,,,,84,,,,,,,,,,,,,,,,,,,,,,,,,,,,,51,,,,,,,,,,,,热引发体系,烙铁加热
28,370,"Preparation and Optical Characterization of Two Photoactive Poly(bisphenol A ethoxylate diacrylate) Copolymers Containing Designed
Amino-Nitro-Substituted Azobenzene Units, Obtained via Classical and Frontal Polymerization, Using Novel Ionic Liquids as Initiators",JOURNAL OF POLYMER SCIENCE PART A-POLYMER CHEMISTRY,2012,acrylate,BPAEDA,100,MDR-1,0,,,,,0.7,134,,,,,,,,TETDPPS,0.96 ,,,,,84,,,,,,,,,,,,,,,,,,,,,,,,,,,,,51,,,,,,,,,,,,热引发体系,烙铁加热
28,371,"Preparation and Optical Characterization of Two Photoactive Poly(bisphenol A ethoxylate diacrylate) Copolymers Containing Designed
Amino-Nitro-Substituted Azobenzene Units, Obtained via Classical and Frontal Polymerization, Using Novel Ionic Liquids as Initiators",JOURNAL OF POLYMER SCIENCE PART A-POLYMER CHEMISTRY,2012,acrylate,BPAEDA,100,4PEGMAN,0.00 ,,,,,0.7,134,,,,,,,,TETDPPS,0.96 ,,,,,84,,,,,,,,,,,,,,,,,,,,,,,,,,,,,51,,,,,,,,,,,,热引发体系,烙铁加热
28,372,"Preparation and Optical Characterization of Two Photoactive Poly(bisphenol A ethoxylate diacrylate) Copolymers Containing Designed
Amino-Nitro-Substituted Azobenzene Units, Obtained via Classical and Frontal Polymerization, Using Novel Ionic Liquids as Initiators",JOURNAL OF POLYMER SCIENCE PART A-POLYMER CHEMISTRY,2012,acrylate,BPAEDA,99.98 ,4PEGMAN,0.02 ,,,,,0.85,136,,,,,,,,TETDPPS,0.96 ,,,,,93,,,,,,,,,,,,,,,,,,,,,,,,,,,,,49,,,,,,,,,,,,热引发体系,烙铁加热
28,373,"Preparation and Optical Characterization of Two Photoactive Poly(bisphenol A ethoxylate diacrylate) Copolymers Containing Designed
Amino-Nitro-Substituted Azobenzene Units, Obtained via Classical and Frontal Polymerization, Using Novel Ionic Liquids as Initiators",JOURNAL OF POLYMER SCIENCE PART A-POLYMER CHEMISTRY,2012,acrylate,BPAEDA,99.78 ,4PEGMAN,0.22 ,,,,,0.88,138,,,,,,,,TETDPPS,0.96 ,,,,,85,,,,,,,,,,,,,,,,,,,,,,,,,,,,,43,,,,,,,,,,,,热引发体系,烙铁加热
28,374,"Preparation and Optical Characterization of Two Photoactive Poly(bisphenol A ethoxylate diacrylate) Copolymers Containing Designed
Amino-Nitro-Substituted Azobenzene Units, Obtained via Classical and Frontal Polymerization, Using Novel Ionic Liquids as Initiators",JOURNAL OF POLYMER SCIENCE PART A-POLYMER CHEMISTRY,2012,acrylate,BPAEDA,99.90 ,MDR-1,0.10 ,,,,,0.9,142,,,,,,,,TETDPPS,0.96 ,,,,,93,,,,,,,,,,,,,,,,,,,,,,,,,,,,,49,,,,,,,,,,,,热引发体系,烙铁加热
28,375,"Preparation and Optical Characterization of Two Photoactive Poly(bisphenol A ethoxylate diacrylate) Copolymers Containing Designed
Amino-Nitro-Substituted Azobenzene Units, Obtained via Classical and Frontal Polymerization, Using Novel Ionic Liquids as Initiators",JOURNAL OF POLYMER SCIENCE PART A-POLYMER CHEMISTRY,2012,acrylate,BPAEDA,99.75 ,MDR-1,0.25 ,,,,,0.9,141,,,,,,,,TETDPPS,0.96 ,,,,,91,,,,,,,,,,,,,,,,,,,,,,,,,,,,,47,,,,,,,,,,,,热引发体系,烙铁加热
28,376,"Preparation and Optical Characterization of Two Photoactive Poly(bisphenol A ethoxylate diacrylate) Copolymers Containing Designed
Amino-Nitro-Substituted Azobenzene Units, Obtained via Classical and Frontal Polymerization, Using Novel Ionic Liquids as Initiators",JOURNAL OF POLYMER SCIENCE PART A-POLYMER CHEMISTRY,2012,acrylate,BPAEDA,99.99 ,4PEGMAN,0.01 ,,,,,0.95,139,,,,,,,,TETDPPS,0.96 ,,,,,89,,,,,,,,,,,,,,,,,,,,,,,,,,,,,52,,,,,,,,,,,,热引发体系,烙铁加热
28,377,"Preparation and Optical Characterization of Two Photoactive Poly(bisphenol A ethoxylate diacrylate) Copolymers Containing Designed
Amino-Nitro-Substituted Azobenzene Units, Obtained via Classical and Frontal Polymerization, Using Novel Ionic Liquids as Initiators",JOURNAL OF POLYMER SCIENCE PART A-POLYMER CHEMISTRY,2012,acrylate,BPAEDA,99.96 ,4PEGMAN,0.04 ,,,,,0.96,139,,,,,,,,TETDPPS,0.96 ,,,,,93,,,,,,,,,,,,,,,,,,,,,,,,,,,,,46,,,,,,,,,,,,热引发体系,烙铁加热
28,378,"Preparation and Optical Characterization of Two Photoactive Poly(bisphenol A ethoxylate diacrylate) Copolymers Containing Designed
Amino-Nitro-Substituted Azobenzene Units, Obtained via Classical and Frontal Polymerization, Using Novel Ionic Liquids as Initiators",JOURNAL OF POLYMER SCIENCE PART A-POLYMER CHEMISTRY,2012,acrylate,BPAEDA,99.93 ,4PEGMAN,0.07 ,,,,,0.97,140,,,,,,,,TETDPPS,0.96 ,,,,,89,,,,,,,,,,,,,,,,,,,,,,,,,,,,,34,,,,,,,,,,,,热引发体系,烙铁加热
28,379,"Preparation and Optical Characterization of Two Photoactive Poly(bisphenol A ethoxylate diacrylate) Copolymers Containing Designed
Amino-Nitro-Substituted Azobenzene Units, Obtained via Classical and Frontal Polymerization, Using Novel Ionic Liquids as Initiators",JOURNAL OF POLYMER SCIENCE PART A-POLYMER CHEMISTRY,2012,acrylate,BPAEDA,100,,,,,,,1,140,,,,,,,,TETDPPS,1.42 ,,,,,85,,,,,,,,,,,,,,,,,,,,,,,,,,,,,45,,,,,,,,,,,,热引发体系,烙铁加热
28,380,"Preparation and Optical Characterization of Two Photoactive Poly(bisphenol A ethoxylate diacrylate) Copolymers Containing Designed
Amino-Nitro-Substituted Azobenzene Units, Obtained via Classical and Frontal Polymerization, Using Novel Ionic Liquids as Initiators",JOURNAL OF POLYMER SCIENCE PART A-POLYMER CHEMISTRY,2012,acrylate,BPAEDA,99.91 ,4PEGMAN,0.09 ,,,,,1,141,,,,,,,,TETDPPS,0.96 ,,,,,85,,,,,,,,,,,,,,,,,,,,,,,,,,,,,39,,,,,,,,,,,,热引发体系,烙铁加热
28,381,"Preparation and Optical Characterization of Two Photoactive Poly(bisphenol A ethoxylate diacrylate) Copolymers Containing Designed
Amino-Nitro-Substituted Azobenzene Units, Obtained via Classical and Frontal Polymerization, Using Novel Ionic Liquids as Initiators",JOURNAL OF POLYMER SCIENCE PART A-POLYMER CHEMISTRY,2012,acrylate,BPAEDA,100,,,,,,,1.1,142,,,,,,,,TETDPPS,1.89 ,,,,,89,,,,,,,,,,,,,,,,,,,,,,,,,,,,,42,,,,,,,,,,,,热引发体系,烙铁加热
28,382,"Preparation and Optical Characterization of Two Photoactive Poly(bisphenol A ethoxylate diacrylate) Copolymers Containing Designed
Amino-Nitro-Substituted Azobenzene Units, Obtained via Classical and Frontal Polymerization, Using Novel Ionic Liquids as Initiators",JOURNAL OF POLYMER SCIENCE PART A-POLYMER CHEMISTRY,2012,acrylate,BPAEDA,99.94 ,MDR-1,0.06 ,,,,,1.1,145,,,,,,,,TETDPPS,0.96 ,,,,,97,,,,,,,,,,,,,,,,,,,,,,,,,,,,,47,,,,,,,,,,,,热引发体系,烙铁加热
28,383,"Preparation and Optical Characterization of Two Photoactive Poly(bisphenol A ethoxylate diacrylate) Copolymers Containing Designed
Amino-Nitro-Substituted Azobenzene Units, Obtained via Classical and Frontal Polymerization, Using Novel Ionic Liquids as Initiators",JOURNAL OF POLYMER SCIENCE PART A-POLYMER CHEMISTRY,2012,acrylate,BPAEDA,99.93 ,MDR-1,0.07 ,,,,,1.1,145,,,,,,,,TETDPPS,0.96 ,,,,,93,,,,,,,,,,,,,,,,,,,,,,,,,,,,,51,,,,,,,,,,,,热引发体系,烙铁加热
28,384,"Preparation and Optical Characterization of Two Photoactive Poly(bisphenol A ethoxylate diacrylate) Copolymers Containing Designed
Amino-Nitro-Substituted Azobenzene Units, Obtained via Classical and Frontal Polymerization, Using Novel Ionic Liquids as Initiators",JOURNAL OF POLYMER SCIENCE PART A-POLYMER CHEMISTRY,2012,acrylate,BPAEDA,99.99 ,MDR-1,0.01 ,,,,,1.2,145,,,,,,,,TETDPPS,0.96 ,,,,,92,,,,,,,,,,,,,,,,,,,,,,,,,,,,,53,,,,,,,,,,,,热引发体系,烙铁加热
28,385,"Preparation and Optical Characterization of Two Photoactive Poly(bisphenol A ethoxylate diacrylate) Copolymers Containing Designed
Amino-Nitro-Substituted Azobenzene Units, Obtained via Classical and Frontal Polymerization, Using Novel Ionic Liquids as Initiators",JOURNAL OF POLYMER SCIENCE PART A-POLYMER CHEMISTRY,2012,acrylate,BPAEDA,100,,,,,,,1.3,147,,,,,,,,TETDPPS,2.40 ,,,,,94,,,,,,,,,,,,,,,,,,,,,,,,,,,,,44,,,,,,,,,,,,热引发体系,烙铁加热
28,386,"Preparation and Optical Characterization of Two Photoactive Poly(bisphenol A ethoxylate diacrylate) Copolymers Containing Designed
Amino-Nitro-Substituted Azobenzene Units, Obtained via Classical and Frontal Polymerization, Using Novel Ionic Liquids as Initiators",JOURNAL OF POLYMER SCIENCE PART A-POLYMER CHEMISTRY,2012,acrylate,BPAEDA,99.97 ,MDR-1,0.03 ,,,,,1.3,148,,,,,,,,TETDPPS,0.96 ,,,,,88,,,,,,,,,,,,,,,,,,,,,,,,,,,,,49,,,,,,,,,,,,热引发体系,烙铁加热
29,387,"Synthesis and Optical Characterization of Photoactive Poly(2-phenoxyethyl acrylate) Copolymers Containing Azobenzene Units, Prepared by Frontal Polymerization Using Novel Ionic Liquids as Initiators",JOURNAL OF POLYMER SCIENCE PART A-POLYMER CHEMISTRY,2012,acrylate,PEGDA,100,,,,,,,0.44,125,,,,,,,,TBPPS,0.15 ,,,,,97,,,,,,,,,,,,,,,,,,,,,,,,,,,,,-28,,,,,,,,,,,,,烙铁加热
29,388,"Synthesis and Optical Characterization of Photoactive Poly(2-phenoxyethyl acrylate) Copolymers Containing Azobenzene Units, Prepared by Frontal Polymerization Using Novel Ionic Liquids as Initiators",JOURNAL OF POLYMER SCIENCE PART A-POLYMER CHEMISTRY,2012,acrylate,PEGDA,100,,,,,,,0.46,133,,,,,,,,TETDPPS,0.97 ,,,,,94,,,,,,,,,,,,,,,,,,,,,,,,,,,,,-29,,,,,,,,,,,,,
29,389,"Synthesis and Optical Characterization of Photoactive Poly(2-phenoxyethyl acrylate) Copolymers Containing Azobenzene Units, Prepared by Frontal Polymerization Using Novel Ionic Liquids as Initiators",JOURNAL OF POLYMER SCIENCE PART A-POLYMER CHEMISTRY,2012,acrylate,2-PEA,100,,,,,,,0.54,142,,,,,,,,TETDPPS,0.23 ,,,,,90,,,,,,,,,,,,,,,,,,,,,,,,,,,,,7,,,,,,,,,,,,,
29,390,"Synthesis and Optical Characterization of Photoactive Poly(2-phenoxyethyl acrylate) Copolymers Containing Azobenzene Units, Prepared by Frontal Polymerization Using Novel Ionic Liquids as Initiators",JOURNAL OF POLYMER SCIENCE PART A-POLYMER CHEMISTRY,2012,acrylate,2-PEA,100,,,,,,,0.54,142,,,,,,,,TETDPPS,0.23 ,,,,,90,,,,,,,,,,,,,,,,,,,,,,,,,,,,,7,,,,,,,,,,,,,
29,391,"Synthesis and Optical Characterization of Photoactive Poly(2-phenoxyethyl acrylate) Copolymers Containing Azobenzene Units, Prepared by Frontal Polymerization Using Novel Ionic Liquids as Initiators",JOURNAL OF POLYMER SCIENCE PART A-POLYMER CHEMISTRY,2012,acrylate,2-PEA,100.00 ,,,,,,,0.54,142,,,,,,,,TETDPPS,0.23 ,,,,,90,,,,,,,,,,,,,,,,,,,,,,,,,,,,,,,,,,,,,,,,,,
29,392,"Synthesis and Optical Characterization of Photoactive Poly(2-phenoxyethyl acrylate) Copolymers Containing Azobenzene Units, Prepared by Frontal Polymerization Using Novel Ionic Liquids as Initiators",JOURNAL OF POLYMER SCIENCE PART A-POLYMER CHEMISTRY,2012,acrylate,2-PEA,99.90 ,TBPPS,0.10 ,,,,,0.58,144,,,,,,,,TBPPS,0.15 ,,,,,88,,,,,,,,,,,,,,,,,,,,,,,,,,,,,,,,,,,,,,,,,,
29,393,"Synthesis and Optical Characterization of Photoactive Poly(2-phenoxyethyl acrylate) Copolymers Containing Azobenzene Units, Prepared by Frontal Polymerization Using Novel Ionic Liquids as Initiators",JOURNAL OF POLYMER SCIENCE PART A-POLYMER CHEMISTRY,2012,acrylate,2-PEA,99.90 ,TETDPPS,0.10 ,,,,,0.59,141,,,,,,,,TETDPPS,0.23 ,,,,,94,,,,,,,,,,,,,,,,,,,,,,,,,,,,,,,,,,,,,,,,,,
29,394,"Synthesis and Optical Characterization of Photoactive Poly(2-phenoxyethyl acrylate) Copolymers Containing Azobenzene Units, Prepared by Frontal Polymerization Using Novel Ionic Liquids as Initiators",JOURNAL OF POLYMER SCIENCE PART A-POLYMER CHEMISTRY,2012,acrylate,2-PEA,99.97 ,TETDPPS,0.03 ,,,,,0.62,147,,,,,,,,TETDPPS,0.23 ,,,,,94,,,,,,,,,,,,,,,,,,,,,,,,,,,,,,,,,,,,,,,,,,
29,395,"Synthesis and Optical Characterization of Photoactive Poly(2-phenoxyethyl acrylate) Copolymers Containing Azobenzene Units, Prepared by Frontal Polymerization Using Novel Ionic Liquids as Initiators",JOURNAL OF POLYMER SCIENCE PART A-POLYMER CHEMISTRY,2012,acrylate,2-PEA,99.95 ,TETDPPS,0.05 ,,,,,0.68,143,,,,,,,,TETDPPS,0.23 ,,,,,95,,,,,,,,,,,,,,,,,,,,,,,,,,,,,,,,,,,,,,,,,,
29,396,"Synthesis and Optical Characterization of Photoactive Poly(2-phenoxyethyl acrylate) Copolymers Containing Azobenzene Units, Prepared by Frontal Polymerization Using Novel Ionic Liquids as Initiators",JOURNAL OF POLYMER SCIENCE PART A-POLYMER CHEMISTRY,2012,acrylate,2-PEA,99.99 ,TETDPPS,0.01 ,,,,,0.69,154,,,,,,,,TETDPPS,0.23 ,,,,,96,,,,,,,,,,,,,,,,,,,,,,,,,,,,,,,,,,,,,,,,,,
29,397,"Synthesis and Optical Characterization of Photoactive Poly(2-phenoxyethyl acrylate) Copolymers Containing Azobenzene Units, Prepared by Frontal Polymerization Using Novel Ionic Liquids as Initiators",JOURNAL OF POLYMER SCIENCE PART A-POLYMER CHEMISTRY,2012,acrylate,PEGDA,100,,,,,,,0.72,141,,,,,,,,TETDPPS,1.94 ,,,,,88,,,,,,,,,,,,,,,,,,,,,,,,,,,,,-28,,,,,,,,,,,,,
29,398,"Synthesis and Optical Characterization of Photoactive Poly(2-phenoxyethyl acrylate) Copolymers Containing Azobenzene Units, Prepared by Frontal Polymerization Using Novel Ionic Liquids as Initiators",JOURNAL OF POLYMER SCIENCE PART A-POLYMER CHEMISTRY,2012,acrylate,2-PEA,99.97 ,TBPPS,0.03 ,,,,,0.72,151,,,,,,,,TBPPS,0.15 ,,,,,93,,,,,,,,,,,,,,,,,,,,,,,,,,,,,,,,,,,,,,,,,,
29,399,"Synthesis and Optical Characterization of Photoactive Poly(2-phenoxyethyl acrylate) Copolymers Containing Azobenzene Units, Prepared by Frontal Polymerization Using Novel Ionic Liquids as Initiators",JOURNAL OF POLYMER SCIENCE PART A-POLYMER CHEMISTRY,2012,acrylate,2-PEA,99.95 ,TBPPS,0.05 ,,,,,0.73,149,,,,,,,,TBPPS,0.15 ,,,,,95,,,,,,,,,,,,,,,,,,,,,,,,,,,,,,,,,,,,,,,,,,
29,400,"Synthesis and Optical Characterization of Photoactive Poly(2-phenoxyethyl acrylate) Copolymers Containing Azobenzene Units, Prepared by Frontal Polymerization Using Novel Ionic Liquids as Initiators",JOURNAL OF POLYMER SCIENCE PART A-POLYMER CHEMISTRY,2012,acrylate,2-PEA,100,,,,,,,0.74,152,,,,,,,,TBPPS,0.15 ,,,,,98,,,,,,,,,,,,,,,,,,,,,,,,,,,,,14,,,,,,,,,,,,,
29,401,"Synthesis and Optical Characterization of Photoactive Poly(2-phenoxyethyl acrylate) Copolymers Containing Azobenzene Units, Prepared by Frontal Polymerization Using Novel Ionic Liquids as Initiators",JOURNAL OF POLYMER SCIENCE PART A-POLYMER CHEMISTRY,2012,acrylate,2-PEA,100,,,,,,,0.74,152,,,,,,,,TBPPS,0.15 ,,,,,98,,,,,,,,,,,,,,,,,,,,,,,,,,,,,14,,,,,,,,,,,,,
29,402,"Synthesis and Optical Characterization of Photoactive Poly(2-phenoxyethyl acrylate) Copolymers Containing Azobenzene Units, Prepared by Frontal Polymerization Using Novel Ionic Liquids as Initiators",JOURNAL OF POLYMER SCIENCE PART A-POLYMER CHEMISTRY,2012,acrylate,2-PEA,100,,,,,,,0.74,152,,,,,,,,TBPPS,0.15 ,,,,,96,,,,,,,,,,,,,,,,,,,,,,,,,,,,,,,,,,,,,,,,,,
29,403,"Synthesis and Optical Characterization of Photoactive Poly(2-phenoxyethyl acrylate) Copolymers Containing Azobenzene Units, Prepared by Frontal Polymerization Using Novel Ionic Liquids as Initiators",JOURNAL OF POLYMER SCIENCE PART A-POLYMER CHEMISTRY,2012,acrylate,PEGDA,100,,,,,,,0.75,144,,,,,,,,TBPPS,0.29 ,,,,,78,,,,,,,,,,,,,,,,,,,,,,,,,,,,,-27,,,,,,,,,,,,,
29,404,"Synthesis and Optical Characterization of Photoactive Poly(2-phenoxyethyl acrylate) Copolymers Containing Azobenzene Units, Prepared by Frontal Polymerization Using Novel Ionic Liquids as Initiators",JOURNAL OF POLYMER SCIENCE PART A-POLYMER CHEMISTRY,2012,acrylate,2-PEA,99.99 ,TBPPS,0.01 ,,,,,0.78,154,,,,,,,,TBPPS,0.15 ,,,,,96,,,,,,,,,,,,,,,,,,,,,,,,,,,,,,,,,,,,,,,,,,
29,405,"Synthesis and Optical Characterization of Photoactive Poly(2-phenoxyethyl acrylate) Copolymers Containing Azobenzene Units, Prepared by Frontal Polymerization Using Novel Ionic Liquids as Initiators",JOURNAL OF POLYMER SCIENCE PART A-POLYMER CHEMISTRY,2012,acrylate,PEGDA,100,,,,,,,0.87,149,,,,,,,,TETDPPS,2.91 ,,,,,88,,,,,,,,,,,,,,,,,,,,,,,,,,,,,-25,,,,,,,,,,,,,
29,406,"Synthesis and Optical Characterization of Photoactive Poly(2-phenoxyethyl acrylate) Copolymers Containing Azobenzene Units, Prepared by Frontal Polymerization Using Novel Ionic Liquids as Initiators",JOURNAL OF POLYMER SCIENCE PART A-POLYMER CHEMISTRY,2012,acrylate,2-PEA,100,,,,,,,0.97,166,,,,,,,,TETDPPS,0.46 ,,,,,95,,,,,,,,,,,,,,,,,,,,,,,,,,,,,10,,,,,,,,,,,,,
29,407,"Synthesis and Optical Characterization of Photoactive Poly(2-phenoxyethyl acrylate) Copolymers Containing Azobenzene Units, Prepared by Frontal Polymerization Using Novel Ionic Liquids as Initiators",JOURNAL OF POLYMER SCIENCE PART A-POLYMER CHEMISTRY,2012,acrylate,PEGDA,100,,,,,,,1,150,,,,,,,,TBPPS,1.74 ,,,,,88,,,,,,,,,,,,,,,,,,,,,,,,,,,,,-29,,,,,,,,,,,,,
29,408,"Synthesis and Optical Characterization of Photoactive Poly(2-phenoxyethyl acrylate) Copolymers Containing Azobenzene Units, Prepared by Frontal Polymerization Using Novel Ionic Liquids as Initiators",JOURNAL OF POLYMER SCIENCE PART A-POLYMER CHEMISTRY,2012,acrylate,2-PEA,100,,,,,,,1.1,193,,,,,,,,BPO,1.00 ,,,,,,,,,,,,,,,,,,,,,,,,,,,,,,,,,,,,,,,,,,,,"分散红-1,n -乙基-n -(2-羟乙基)-4-(4-硝基苯偶氮)苯胺(MDR-1)；；2-苯氧乙基丙烯酸酯(2-PEA)；四丁基过硫酸磷(TBPPS)；三己基十四烷基过硫酸磷(TETDPPS)；",玻璃试管中(16cm长，16mm直径),热引发体系,
29,409,"Synthesis and Optical Characterization of Photoactive Poly(2-phenoxyethyl acrylate) Copolymers Containing Azobenzene Units, Prepared by Frontal Polymerization Using Novel Ionic Liquids as Initiators",JOURNAL OF POLYMER SCIENCE PART A-POLYMER CHEMISTRY,2012,acrylate,PEGDA,100,,,,,,,1.12,154,,,,,,,,TETDPPS,4.85 ,,,,,88,,,,,,,,,,,,,,,,,,,,,,,,,,,,,-27,,,,,,,,,,,,,
29,410,"Synthesis and Optical Characterization of Photoactive Poly(2-phenoxyethyl acrylate) Copolymers Containing Azobenzene Units, Prepared by Frontal Polymerization Using Novel Ionic Liquids as Initiators",JOURNAL OF POLYMER SCIENCE PART A-POLYMER CHEMISTRY,2012,acrylate,PEGDA,100,,,,,,,1.16,155,,,,,,,,TBPPS,0.58 ,,,,,94,,,,,,,,,,,,,,,,,,,,,,,,,,,,,-21,,,,,,,,,,,,,
29,411,"Synthesis and Optical Characterization of Photoactive Poly(2-phenoxyethyl acrylate) Copolymers Containing Azobenzene Units, Prepared by Frontal Polymerization Using Novel Ionic Liquids as Initiators",JOURNAL OF POLYMER SCIENCE PART A-POLYMER CHEMISTRY,2012,acrylate,2-PEA,100,,,,,,,1.19,175,,,,,,,,TBPPS,0.30 ,,,,,97,,,,,,,,,,,,,,,,,,,,,,,,,,,,,13,,,,,,,,,,,,,
29,412,"Synthesis and Optical Characterization of Photoactive Poly(2-phenoxyethyl acrylate) Copolymers Containing Azobenzene Units, Prepared by Frontal Polymerization Using Novel Ionic Liquids as Initiators",JOURNAL OF POLYMER SCIENCE PART A-POLYMER CHEMISTRY,2012,acrylate,2-PEA,100,,,,,,,1.27,178,,,,,,,,TETDPPS,0.93 ,,,,,96,,,,,,,,,,,,,,,,,,,,,,,,,,,,,12,,,,,,,,,,,,,
29,413,"Synthesis and Optical Characterization of Photoactive Poly(2-phenoxyethyl acrylate) Copolymers Containing Azobenzene Units, Prepared by Frontal Polymerization Using Novel Ionic Liquids as Initiators",JOURNAL OF POLYMER SCIENCE PART A-POLYMER CHEMISTRY,2012,acrylate,PEGDA,100,,,,,,,1.3,157,,,,,,,,TBPPS,1.16 ,,,,,96,,,,,,,,,,,,,,,,,,,,,,,,,,,,,-20,,,,,,,,,,,,,
29,414,"Synthesis and Optical Characterization of Photoactive Poly(2-phenoxyethyl acrylate) Copolymers Containing Azobenzene Units, Prepared by Frontal Polymerization Using Novel Ionic Liquids as Initiators",JOURNAL OF POLYMER SCIENCE PART A-POLYMER CHEMISTRY,2012,acrylate,2-PEA,100,,,,,,,1.63,188,,,,,,,,TETDPPS,1.86 ,,,,,99,,,,,,,,,,,,,,,,,,,,,,,,,,,,,12,,,,,,,,,,,,,
29,415,"Synthesis and Optical Characterization of Photoactive Poly(2-phenoxyethyl acrylate) Copolymers Containing Azobenzene Units, Prepared by Frontal Polymerization Using Novel Ionic Liquids as Initiators",JOURNAL OF POLYMER SCIENCE PART A-POLYMER CHEMISTRY,2012,acrylate,2-PEA,100,,,,,,,1.65,189,,,,,,,,T-23,1.64 ,,,,,,,,,,,,,,,,,,,,,,,,,,,,,,,,,,,,,,,,,,,,,,,
