Repository: Lance-Chuo/Epoxy_Resins_Model

File: Original_database_main.csv (part 4 of 6)
文献列表,数据排序,名称,杂志名称,年份,classify,monomer1,monomer1(wt%),monomer2,monomer2(wt%),单体材料3,"比例
29,416,"Synthesis and Optical Characterization of Photoactive Poly(2-phenoxyethyl acrylate) Copolymers Containing Azobenzene Units, Prepared by Frontal Polymerization Using Novel Ionic Liquids as Initiators",JOURNAL OF POLYMER SCIENCE PART A-POLYMER CHEMISTRY,2012,acrylate,2-PEA,100,,,,,,,1.65,184,,,,,,,,TBPPS,0.59 ,,,,,96,,,,,,,,,,,,,,,,,,,,,,,,,,,,,13,,,,,,,,,,,,,
29,417,"Synthesis and Optical Characterization of Photoactive Poly(2-phenoxyethyl acrylate) Copolymers Containing Azobenzene Units, Prepared by Frontal Polymerization Using Novel Ionic Liquids as Initiators",JOURNAL OF POLYMER SCIENCE PART A-POLYMER CHEMISTRY,2012,acrylate,2-PEA,100,,,,,,,1.98,191,,,,,,,,TETDPPS,2.38 ,,,,,99,,,,,,,,,,,,,,,,,,,,,,,,,,,,,9,,,,,,,,,,,,,
29,418,"Synthesis and Optical Characterization of Photoactive Poly(2-phenoxyethyl acrylate) Copolymers Containing Azobenzene Units, Prepared by Frontal Polymerization Using Novel Ionic Liquids as Initiators",JOURNAL OF POLYMER SCIENCE PART A-POLYMER CHEMISTRY,2012,acrylate,2-PEA,99.74 ,TBPPS,0.26 ,,,,,,,,,,,,,,TBPPS,0.15 ,,,,,,,,,,,,,,,,,,,,,,,,,,,,,,,,,,,,,,,,,,,,,,,
29,419,"Synthesis and Optical Characterization of Photoactive Poly(2-phenoxyethyl acrylate) Copolymers Containing Azobenzene Units, Prepared by Frontal Polymerization Using Novel Ionic Liquids as Initiators",JOURNAL OF POLYMER SCIENCE PART A-POLYMER CHEMISTRY,2012,acrylate,2-PEA,99.74 ,TETDPPS,0.26 ,,,,,,,,,,,,,,TETDPPS,0.23 ,,,,,,,,,,,,,,,,,,,,,,,,,,,,,,,,,,,,,,,,,,,,,,,
29,420,"Synthesis and Optical Characterization of Photoactive Poly(2-phenoxyethyl acrylate) Copolymers Containing Azobenzene Units, Prepared by Frontal Polymerization Using Novel Ionic Liquids as Initiators",JOURNAL OF POLYMER SCIENCE PART A-POLYMER CHEMISTRY,2012,acrylate,2-PEA,100,,,,,,,2.27,195,,,,,,,,TBPPS,1.18 ,,,,,94,,,,,,,,,,,,,,,,,,,,,,,,,,,,,12,,,,,,,,,,,,,
29,421,"Synthesis and Optical Characterization of Photoactive Poly(2-phenoxyethyl acrylate) Copolymers Containing Azobenzene Units, Prepared by Frontal Polymerization Using Novel Ionic Liquids as Initiators",JOURNAL OF POLYMER SCIENCE PART A-POLYMER CHEMISTRY,2012,acrylate,2-PEA,100,,,,,,,2.75,200,,,,,,,,TBPPS,1.76 ,,,,,92,,,,,,,,,,,,,,,,,,,,,,,,,,,,,12,,,,,,,,,,,,,
30,422,"Effects of Thiols, Lithium Chloride, and Ethoxylated Monomers on the Frontal Polymerization of a Triacrylate",JOURNAL OF POLYMER SCIENCE PART A-POLYMER CHEMISTRY,2012,acrylate,TMPTA,44,1-dodecanethiol,15,Polygloss 90,41,,,1.7,161.9,,,,,,,,BPO,1,,,,,,,,,,,,,,,,,,,,,,,,,,,,,,,,,,,,,,,,,,,,,,,烙铁加热
30,423,"Effects of Thiols, Lithium Chloride, and Ethoxylated Monomers on the Frontal Polymerization of a Triacrylate",JOURNAL OF POLYMER SCIENCE PART A-POLYMER CHEMISTRY,2012,acrylate,TMPTA,38.09 ,1-dodecanethiol,20.91 ,Polygloss 90,41,,,1.8,162,,,,,,,,BPO,1,,,,,,,,,,,,,,,,,,,,,,,,,,,,,,,,,,,,,,,,,,,,,,,
30,424,"Effects of Thiols, Lithium Chloride, and Ethoxylated Monomers on the Frontal Polymerization of a Triacrylate",JOURNAL OF POLYMER SCIENCE PART A-POLYMER CHEMISTRY,2012,acrylate,TMPTA,41.6,Trithiol,17.4,Polygloss 90,41,,,1.9,137.4,,,,,,,,BPO,1,,,,,,,,,,,,,,,,,,,,,,,,,,,,,,,,,,,,,,,,,,,,,,,
30,425,"Effects of Thiols, Lithium Chloride, and Ethoxylated Monomers on the Frontal Polymerization of a Triacrylate",JOURNAL OF POLYMER SCIENCE PART A-POLYMER CHEMISTRY,2012,acrylate,TMPTA,41.39 ,Trithiol,17.61 ,Polygloss 90,41,,,2,134.8,,,,,,,,BPO,1,,,,,,,,,,,,,,,,,,,,,,,,,,,,,,,,,,,,,,,,,,,,,,,
30,426,"Effects of Thiols, Lithium Chloride, and Ethoxylated Monomers on the Frontal Polymerization of a Triacrylate",JOURNAL OF POLYMER SCIENCE PART A-POLYMER CHEMISTRY,2012,acrylate,TMPTA,48.71 ,1-heptanethiol,10.29 ,Polygloss 90,41,,,2.3,146.1,,,,,,,,BPO,1,,,,,,,,,,,,,,,,,,,,,,,,,,,,,,,,,,,,,,,,,,,,,,,
30,427,"Effects of Thiols, Lithium Chloride, and Ethoxylated Monomers on the Frontal Polymerization of a Triacrylate",JOURNAL OF POLYMER SCIENCE PART A-POLYMER CHEMISTRY,2012,acrylate,TMPEOTA,44,Trithiol,6.5,Polygloss 90,41,,,2.4,117,,,,,,,,BPO,3.7,,,,,,,,,,,,,,,,,,,,,,,,,,,,,,,,,,,,,,,,,,,,,,,
30,428,"Effects of Thiols, Lithium Chloride, and Ethoxylated Monomers on the Frontal Polymerization of a Triacrylate",JOURNAL OF POLYMER SCIENCE PART A-POLYMER CHEMISTRY,2012,acrylate,TMPEOTA,44,Trithiol,6,Polygloss 90,41,,,2.5,152,,,,,,,,BPO,4,,,,,,,,,,,,,,,,,,,,,,,,,,,,,,,,,,,,,,,,,,,,,,,
30,429,"Effects of Thiols, Lithium Chloride, and Ethoxylated Monomers on the Frontal Polymerization of a Triacrylate",JOURNAL OF POLYMER SCIENCE PART A-POLYMER CHEMISTRY,2012,acrylate,TMPTA,43.8,Trithiol,15.2,Polygloss 90,41,,,2.6,141,,,,,,,,BPO,1,,,,,,,,,,,,,,,,,,,,,,,,,,,,,,,,,,,,,,,,,,,,,,,
30,430,"Effects of Thiols, Lithium Chloride, and Ethoxylated Monomers on the Frontal Polymerization of a Triacrylate",JOURNAL OF POLYMER SCIENCE PART A-POLYMER CHEMISTRY,2012,acrylate,TMPTA,44.28 ,Trithiol,14.72 ,Polygloss 90,41,,,2.7,140.9,,,,,,,,BPO,1,,,,,,,,,,,,,,,,,,,,,,,,,,,,,,,,,,,,,,,,,,,,,,,
30,431,"Effects of Thiols, Lithium Chloride, and Ethoxylated Monomers on the Frontal Polymerization of a Triacrylate",JOURNAL OF POLYMER SCIENCE PART A-POLYMER CHEMISTRY,2012,acrylate,TMPTA,49,1-dodecanethiol,10,Polygloss 90,41,,,3.1,169.1,,,,,,,,BPO,1,,,,,,,,,,,,,,,,,,,,,,,,,,,,,,,,,,,,,,,,,,,,,,,
30,432,"Effects of Thiols, Lithium Chloride, and Ethoxylated Monomers on the Frontal Polymerization of a Triacrylate",JOURNAL OF POLYMER SCIENCE PART A-POLYMER CHEMISTRY,2012,acrylate,TMPTA,51.52 ,1-heptanethiol,7.48 ,Polygloss 90,41,,,3.1,162.3,,,,,,,,BPO,1,,,,,,,,,,,,,,,,,,,,,,,,,,,,,,,,,,,,,,,,,,,,,,,
30,433,"Effects of Thiols, Lithium Chloride, and Ethoxylated Monomers on the Frontal Polymerization of a Triacrylate",JOURNAL OF POLYMER SCIENCE PART A-POLYMER CHEMISTRY,2012,acrylate,TMPTA,42.84 ,1-dodecanethiol,16.16 ,Polygloss 90,41,,,3.1,168.7,,,,,,,,BPO,1,,,,,,,,,,,,,,,,,,,,,,,,,,,,,,,,,,,,,,,,,,,,,,,
30,434,"Effects of Thiols, Lithium Chloride, and Ethoxylated Monomers on the Frontal Polymerization of a Triacrylate",JOURNAL OF POLYMER SCIENCE PART A-POLYMER CHEMISTRY,2012,acrylate,TMPEOTA,44,Trithiol,5,Polygloss 90,41,,,3.1,162,,,,,,,,BPO,4.4,,,,,,,,,,,,,,,,,,,,,,,,,,,,,,,,,,,,,,,,,,,,,,,
30,435,"Effects of Thiols, Lithium Chloride, and Ethoxylated Monomers on the Frontal Polymerization of a Triacrylate",JOURNAL OF POLYMER SCIENCE PART A-POLYMER CHEMISTRY,2012,acrylate,TMPTA,41,dodecylacrylate,59,,,,,3.1,167.9,,,,,,,,BPO,35,,,,,,,,,,,,,,,,,,,,,,,,,,,,,,,,,,,,,,,,,,,,,,,
30,436,"Effects of Thiols, Lithium Chloride, and Ethoxylated Monomers on the Frontal Polymerization of a Triacrylate",JOURNAL OF POLYMER SCIENCE PART A-POLYMER CHEMISTRY,2012,acrylate,TMPTA,41,dodecylacrylate,59,,,,,3.4,172.5,,,,,,,,BPO,25,,,,,,,,,,,,,,,,,,,,,,,,,,,,,,,,,,,,,,,,,,,,,,,
30,437,"Effects of Thiols, Lithium Chloride, and Ethoxylated Monomers on the Frontal Polymerization of a Triacrylate",JOURNAL OF POLYMER SCIENCE PART A-POLYMER CHEMISTRY,2012,acrylate,TMPEOTA,44,Trithiol,0,Polygloss 90,41,,,3.7,193,,,,,,,,BPO,6.6,,,,,,,,,,,,,,,,,,,,,,,,,,,,,,,,,,,,,,,,,,,,,,,
30,438,"Effects of Thiols, Lithium Chloride, and Ethoxylated Monomers on the Frontal Polymerization of a Triacrylate",JOURNAL OF POLYMER SCIENCE PART A-POLYMER CHEMISTRY,2012,acrylate,TMPTA,48.8,Trithiol,10.2,Polygloss 90,41,,,4.3,170.9,,,,,,,,BPO,1,,,,,,,,,,,,,,,,,,,,,,,,,,,,,,,,,,,,,,,,,,,,,,,
30,439,"Effects of Thiols, Lithium Chloride, and Ethoxylated Monomers on the Frontal Polymerization of a Triacrylate",JOURNAL OF POLYMER SCIENCE PART A-POLYMER CHEMISTRY,2012,acrylate,TMPTA,49.19 ,Trithiol,9.81 ,Polygloss 90,41,,,4.4,170.9,,,,,,,,BPO,1,,,,,,,,,,,,,,,,,,,,,,,,,,,,,,,,,,,,,,,,,,,,,,,
30,440,"Effects of Thiols, Lithium Chloride, and Ethoxylated Monomers on the Frontal Polymerization of a Triacrylate",JOURNAL OF POLYMER SCIENCE PART A-POLYMER CHEMISTRY,2012,acrylate,TMPTA,53.88 ,1-heptanethiol,5.12 ,Polygloss 90,41,,,5.1,189.6,,,,,,,,BPO,1,,,,,,,,,,,,,,,,,,,,,,,,,,,,,,,,,,,,,,,,,,,,,,,
30,441,"Effects of Thiols, Lithium Chloride, and Ethoxylated Monomers on the Frontal Polymerization of a Triacrylate",JOURNAL OF POLYMER SCIENCE PART A-POLYMER CHEMISTRY,2012,acrylate,TMPTA,54,1-dodecanethiol,5,Polygloss 90,41,,,5.8,188.1,,,,,,,,BPO,1,,,,,,,,,,,,,,,,,,,,,,,,,,,,,,,,,,,,,,,,,,,,,,,
30,442,"Effects of Thiols, Lithium Chloride, and Ethoxylated Monomers on the Frontal Polymerization of a Triacrylate",JOURNAL OF POLYMER SCIENCE PART A-POLYMER CHEMISTRY,2012,acrylate,TMPTA,51.11 ,1-dodecanethiol,7.89 ,Polygloss 90,41,,,5.8,187.6,,,,,,,,BPO,1,,,,,,,,,,,,,,,,,,,,,,,,,,,,,,,,,,,,,,,,,,,,,,,
30,443,"Effects of Thiols, Lithium Chloride, and Ethoxylated Monomers on the Frontal Polymerization of a Triacrylate",JOURNAL OF POLYMER SCIENCE PART A-POLYMER CHEMISTRY,2012,acrylate,TMPTA,52.6,Trithiol,6.4,Polygloss 90,41,,,6.1,190.1,,,,,,,,BPO,1,,,,,,,,,,,,,,,,,,,,,,,,,,,,,,,,,,,,,,,,,,,,,,,
30,444,"Effects of Thiols, Lithium Chloride, and Ethoxylated Monomers on the Frontal Polymerization of a Triacrylate",JOURNAL OF POLYMER SCIENCE PART A-POLYMER CHEMISTRY,2012,acrylate,TMPTA,51.4,Trithiol,7.6,Polygloss 90,41,,,6.1,193,,,,,,,,BPO,1,,,,,,,,,,,,,,,,,,,,,,,,,,,,,,,,,,,,,,,,,,,,,,,
30,445,"Effects of Thiols, Lithium Chloride, and Ethoxylated Monomers on the Frontal Polymerization of a Triacrylate",JOURNAL OF POLYMER SCIENCE PART A-POLYMER CHEMISTRY,2012,acrylate,TMPTA,52.69 ,Trithiol,6.31 ,Polygloss 90,41,,,6.1,189.7,,,,,,,,BPO,1,,,,,,,,,,,,,,,,,,,,,,,,,,,,,,,,,,,,,,,,,,,,,,,
30,446,"Effects of Thiols, Lithium Chloride, and Ethoxylated Monomers on the Frontal Polymerization of a Triacrylate",JOURNAL OF POLYMER SCIENCE PART A-POLYMER CHEMISTRY,2012,acrylate,TMPTA,51.47 ,Trithiol,7.53 ,Polygloss 90,41,,,6.1,190.9,,,,,,,,BPO,1,,,,,,,,,,,,,,,,,,,,,,,,,,,,,,,,,,,,,,,,,,,,,,,
30,447,"Effects of Thiols, Lithium Chloride, and Ethoxylated Monomers on the Frontal Polymerization of a Triacrylate",JOURNAL OF POLYMER SCIENCE PART A-POLYMER CHEMISTRY,2012,acrylate,TMPTA,55.8,Trithiol,3.2,Polygloss 90,41,,,8.3,209.2,,,,,,,,BPO,1,,,,,,,,,,,,,,,,,,,,,,,,,,,,,,,,,,,,,,,,,,,,,,,
30,448,"Effects of Thiols, Lithium Chloride, and Ethoxylated Monomers on the Frontal Polymerization of a Triacrylate",JOURNAL OF POLYMER SCIENCE PART A-POLYMER CHEMISTRY,2012,acrylate,TMPTA,55.67 ,Trithiol,3.33 ,Polygloss 90,41,,,8.3,208.7,,,,,,,,BPO,1,,,,,,,,,,,,,,,,,,,,,,,,,,,,,,,,,,,,,,,,,,,,,,,
30,449,"Effects of Thiols, Lithium Chloride, and Ethoxylated Monomers on the Frontal Polymerization of a Triacrylate",JOURNAL OF POLYMER SCIENCE PART A-POLYMER CHEMISTRY,2012,acrylate,TMPTA,41,dodecylacrylate,59,,,,,8.4,202.8,,,,,,,,BPO,15,,,,,,,,,,,,,,,,,,,,,,,,,,,,,,,,,,,,,,,,,,,,,,,
30,450,"Effects of Thiols, Lithium Chloride, and Ethoxylated Monomers on the Frontal Polymerization of a Triacrylate",JOURNAL OF POLYMER SCIENCE PART A-POLYMER CHEMISTRY,2012,acrylate,TMPTA,41,dodecylacrylate,59,,,,,8.5,214.6,,,,,,,,BPO,5,,,,,,,,,,,,,,,,,,,,,,,,,,,,,,,,,,,,,,,,,,,,,,,
30,451,"Effects of Thiols, Lithium Chloride, and Ethoxylated Monomers on the Frontal Polymerization of a Triacrylate",JOURNAL OF POLYMER SCIENCE PART A-POLYMER CHEMISTRY,2012,acrylate,TMPTA,57.4,Trithiol,1.6,Polygloss 90,41,,,8.8,218.8,,,,,,,,BPO,1,,,,,,,,,,,,,,,,,,,,,,,,,,,,,,,,,,,,,,,,,,,,,,,
30,452,"Effects of Thiols, Lithium Chloride, and Ethoxylated Monomers on the Frontal Polymerization of a Triacrylate",JOURNAL OF POLYMER SCIENCE PART A-POLYMER CHEMISTRY,2012,acrylate,TMPTA,57.17 ,Trithiol,1.83 ,Polygloss 90,41,,,8.8,217.6,,,,,,,,BPO,1,,,,,,,,,,,,,,,,,,,,,,,,,,,,,,,,,,,,,,,,,,,,,,,
30,453,"Effects of Thiols, Lithium Chloride, and Ethoxylated Monomers on the Frontal Polymerization of a Triacrylate",JOURNAL OF POLYMER SCIENCE PART A-POLYMER CHEMISTRY,2012,acrylate,TMPTA,41,dodecylacrylate,59,,,,,13.7,207,,,,,,,,BPO,0,,,,,,,,,,,,,,,,,,,,,,,,,,,,,,,,,,,,,,,,,,,,,,,
30,454,"Effects of Thiols, Lithium Chloride, and Ethoxylated Monomers on the Frontal Polymerization of a Triacrylate",JOURNAL OF POLYMER SCIENCE PART A-POLYMER CHEMISTRY,2012,acrylate,TMPTA,59,Trithiol,0,Polygloss 90,41,,,13.9,207,,,,,,,,BPO,1,,,,,,,,,,,,,,,,,,,,,,,,,,,,,,,,,,,,,,,,,,,,,,,
30,455,"Effects of Thiols, Lithium Chloride, and Ethoxylated Monomers on the Frontal Polymerization of a Triacrylate",JOURNAL OF POLYMER SCIENCE PART A-POLYMER CHEMISTRY,2012,acrylate,TMPTA,59.00 ,1-heptanethiol,0.00 ,Polygloss 90,41,,,13.9,207,,,,,,,,BPO,1,,,,,,,,,,,,,,,,,,,,,,,,,,,,,,,,,,,,,,,,,,,,,,,
30,456,"Effects of Thiols, Lithium Chloride, and Ethoxylated Monomers on the Frontal Polymerization of a Triacrylate",JOURNAL OF POLYMER SCIENCE PART A-POLYMER CHEMISTRY,2012,acrylate,TMPTA,59.00 ,1-dodecanethiol,0.00 ,Polygloss 90,41,,,13.9,207,,,,,,,,BPO,1,,,,,,,,,,,,,,,,,,,,,,,,,,,,,,,,,,,,,,,,,,,,,,,
30,457,"Effects of Thiols, Lithium Chloride, and Ethoxylated Monomers on the Frontal Polymerization of a Triacrylate",JOURNAL OF POLYMER SCIENCE PART A-POLYMER CHEMISTRY,2012,acrylate,TMPTA,59,1-dodecanethiol,0,Polygloss 90,41,,,14,,,,,,,,,BPO,1,,,,,,,,,,,,,,,,,,,,,,,,,,,,,,,,,,,,,,,,,,,,,,,
30,458,"Effects of Thiols, Lithium Chloride, and Ethoxylated Monomers on the Frontal Polymerization of a Triacrylate",JOURNAL OF POLYMER SCIENCE PART A-POLYMER CHEMISTRY,2012,acrylate,TMPTA,59,Trithiol,0,Polygloss 90,41,,,14.1,,,,,,,,,BPO,1,,,,,,,,,,,,,,,,,,,,,,,,,,,,,,,,,,,,,,,,,,,,三甲基丙烷三丙烯酸酯(TMPTA-n)；过氧化苯甲酰(BPO)；1-庚硫醇1-heptanethiol；三硫醇trithiol；十二硫醇1-dodecanethiol；十二烷基丙烯酸酯dodecyl acrylate,,热引发体系,
31,459,Frontal polymerizations carried out in deep-eutectic mixtures providing both the monomers and the polymerization mediumw,CHEMICAL COMMUNICATIONS,2011,,MAA,55.1,CCl,44.9,,,,,0.66,100,,,,,,EGDMA,0.82 ,BPO,2.02 ,,,,,86,,,,,,,,,,,,,,,,,,,,,,,,,,,,,,,,,,,,,,,,,,130℃油浴
31,460,Frontal polymerizations carried out in deep-eutectic mixtures providing both the monomers and the polymerization mediumw,CHEMICAL COMMUNICATIONS,2011,,AA,45.1,CCl,54.9,,,,,0.9,102,,,,,,EGDMA,2.82 ,BPO,0.49 ,,,,,62,,,,,,,,,,,,,,,,,,,,,,,,,,,,,,,,,,,,,,,,,,
31,461,Frontal polymerizations carried out in deep-eutectic mixtures providing both the monomers and the polymerization mediumw,CHEMICAL COMMUNICATIONS,2011,,AA,45.1,CCl,54.9,,,,,1.02,120,,,,,,EGDMA,0.71 ,BPO,0.49 ,,,,,72,,,,,,,,,,,,,,,,,,,,,,,,,,,,,,,,,,,,,,,,,,
31,462,Frontal polymerizations carried out in deep-eutectic mixtures providing both the monomers and the polymerization mediumw,CHEMICAL COMMUNICATIONS,2011,,AA,45.1,CCl,54.9,,,,,1.2,105,,,,,,EGDMA,5.65 ,BPO,0.49 ,,,,,50,,,,,,,,,,,,,,,,,,,,,,,,,,,,,,,,,,,,,,,,,,
31,463,Frontal polymerizations carried out in deep-eutectic mixtures providing both the monomers and the polymerization mediumw,CHEMICAL COMMUNICATIONS,2011,,AA,45.1,CCl,54.9,,,,,1.26,105,,,,,,EGDMA,1.41 ,BPO,0.25 ,,,,,75,,,,,,,,,,,,,,,,,,,,,,,,,,,,,,,,,,,,,,,丙烯酸(AA)或甲基丙烯酸(MAA)和氯化胆碱(CCl),,热引发体系,
31,464,Frontal polymerizations carried out in deep-eutectic mixtures providing both the monomers and the polymerization mediumw,CHEMICAL COMMUNICATIONS,2011,,AA,45.1,CCl,54.9,,,,,1.68,125,,,,,,EGDMA,1.41 ,BPO,0.49 ,,,,,76,,,,,,,,,,,,,,,,,,,,,,,,,,,,,,,,,,,,,,,,,,
31,465,Frontal polymerizations carried out in deep-eutectic mixtures providing both the monomers and the polymerization mediumw,CHEMICAL COMMUNICATIONS,2011,,AA,45.1,CCl,54.9,,,,,1.74,137,,,,,,EGDMA,1.41 ,BPO,0.99 ,,,,,66,,,,,,,,,,,,,,,,,,,,,,,,,,,,,,,,,,,,,,,,,,
32,466,Synthesis and Characterization of Poly(ethylene glycol) Diacrylate Copolymers Containing Azobenzene Groups Prepared by Frontal Polymerization,JOURNAL OF POLYMER SCIENCE PART A-POLYMER CHEMISTRY,2011,acrylate,PEGDA,99.50 ,MDR,0.50 ,,,,,0.63,140,,,,,,,,BPO,1.01 ,,,,,,,,,,,,,,,,,,,,,,,,,,,,,,,,,,,,,,,,,,,,,,,烙铁加热
32,467,Synthesis and Characterization of Poly(ethylene glycol) Diacrylate Copolymers Containing Azobenzene Groups Prepared by Frontal Polymerization,JOURNAL OF POLYMER SCIENCE PART A-POLYMER CHEMISTRY,2011,acrylate,PEGDA,99.2,MDR,0.8,,,,,0.68,150,,,,,,,,BPO,0.25 ,,,,,98,,,,,,,,,,,,,,,,,,,,,,,,,,,,,-21,,,,,,,,,,2-(4-(4-硝基苯)二氮基)苯基氨基)甲基丙烯酸乙酯(MDR-1)与聚乙二醇二丙烯酸酯(PEGDA),玻璃试管中(16cm长，16mm内径)，,热引发体系,
32,468,Synthesis and Characterization of Poly(ethylene glycol) Diacrylate Copolymers Containing Azobenzene Groups Prepared by Frontal Polymerization,JOURNAL OF POLYMER SCIENCE PART A-POLYMER CHEMISTRY,2011,acrylate,PEGDA,99.2,MDR,0.8,,,,,1,158,,,,,,,,BPO,0.50 ,,,,,94,,,,,,,,,,,,,,,,,,,,,,,,,,,,,-24,,,,,,,,,,,,,
32,469,Synthesis and Characterization of Poly(ethylene glycol) Diacrylate Copolymers Containing Azobenzene Groups Prepared by Frontal Polymerization,JOURNAL OF POLYMER SCIENCE PART A-POLYMER CHEMISTRY,2011,acrylate,PEGDA,99.75 ,MDR,0.25 ,,,,,1,159.1,,,,,,,,BPO,1.01 ,,,,,,,,,,,,,,,,,,,,,,,,,,,,,,,,,,,,,,,,,,,,,,,
32,470,Synthesis and Characterization of Poly(ethylene glycol) Diacrylate Copolymers Containing Azobenzene Groups Prepared by Frontal Polymerization,JOURNAL OF POLYMER SCIENCE PART A-POLYMER CHEMISTRY,2011,acrylate,PEGDA,99.90 ,MDR,0.10 ,,,,,1.05,161.9,,,,,,,,BPO,1.01 ,,,,,,,,,,,,,,,,,,,,,,,,,,,,,,,,,,,,,,,,,,,,,,,
32,471,Synthesis and Characterization of Poly(ethylene glycol) Diacrylate Copolymers Containing Azobenzene Groups Prepared by Frontal Polymerization,JOURNAL OF POLYMER SCIENCE PART A-POLYMER CHEMISTRY,2011,acrylate,PEGDA,99.95 ,MDR,0.05 ,,,,,1.06,158.2,,,,,,,,BPO,1.01 ,,,,,,,,,,,,,,,,,,,,,,,,,,,,,,,,,,,,,,,,,,,,,,,
32,472,Synthesis and Characterization of Poly(ethylene glycol) Diacrylate Copolymers Containing Azobenzene Groups Prepared by Frontal Polymerization,JOURNAL OF POLYMER SCIENCE PART A-POLYMER CHEMISTRY,2011,acrylate,PEGDA,99.97 ,MDR,0.03 ,,,,,1.16,158.2,,,,,,,,BPO,1.01 ,,,,,,,,,,,,,,,,,,,,,,,,,,,,,,,,,,,,,,,,,,,,,,,
32,473,Synthesis and Characterization of Poly(ethylene glycol) Diacrylate Copolymers Containing Azobenzene Groups Prepared by Frontal Polymerization,JOURNAL OF POLYMER SCIENCE PART A-POLYMER CHEMISTRY,2011,acrylate,PEGDA,99.99 ,MDR,0.01 ,,,,,1.21,161.9,,,,,,,,BPO,1.01 ,,,,,,,,,,,,,,,,,,,,,,,,,,,,,,,,,,,,,,,,,,,,,,,
32,474,Synthesis and Characterization of Poly(ethylene glycol) Diacrylate Copolymers Containing Azobenzene Groups Prepared by Frontal Polymerization,JOURNAL OF POLYMER SCIENCE PART A-POLYMER CHEMISTRY,2011,acrylate,PEGDA,99.2,MDR,0.8,,,,,1.32,161,,,,,,,,BPO,1.00 ,,,,,85,,,,,,,,,,,,,,,,,,,,,,,,,,,,,-20,,,,,,,,,,,,,
32,475,Synthesis and Characterization of Poly(ethylene glycol) Diacrylate Copolymers Containing Azobenzene Groups Prepared by Frontal Polymerization,JOURNAL OF POLYMER SCIENCE PART A-POLYMER CHEMISTRY,2011,acrylate,PEGDA,99.2,MDR,0.8,,,,,1.4,158,,,,,,,,BPO,1.96 ,,,,,95,,,,,,,,,,,,,,,,,,,,,,,,,,,,,-25,,,,,,,,,,,,,
32,476,Synthesis and Characterization of Poly(ethylene glycol) Diacrylate Copolymers Containing Azobenzene Groups Prepared by Frontal Polymerization,JOURNAL OF POLYMER SCIENCE PART A-POLYMER CHEMISTRY,2011,acrylate,PEGDA,99.2,MDR,0.8,,,,,1.9,168,,,,,,,,BPO,2.96 ,,,,,84,,,,,,,,,,,,,,,,,,,,,,,,,,,,,-26,,,,,,,,,,,,,
33,477,Frontal Cationic Curing of Epoxy Resins,JOURNAL OF POLYMER SCIENCE PART A-POLYMER CHEMISTRY,2010,epoxy,TMPTE,90,SiO2,10,,,,,0.03,22.3,,,,,,,,B-950,3,,,,,,,,,,,,,,,,,,,,,,,,,,,,,,,,,,,,,,,,,,,,,,,烙铁加热
33,478,Frontal Cationic Curing of Epoxy Resins,JOURNAL OF POLYMER SCIENCE PART A-POLYMER CHEMISTRY,2010,epoxy,TMPTE,90,SiO2,10,,,,,0.03,22.3,,,,,,,,B-950,4,,,,,,,,,,,,,,,,,,,,,,,,,,,,,,,,,,,,,,,,,,,,,,,
33,479,Frontal Cationic Curing of Epoxy Resins,JOURNAL OF POLYMER SCIENCE PART A-POLYMER CHEMISTRY,2010,epoxy,TMPTE,85,SiO2,15,,,,,0.4,167.5,,,,,,,,B-110,5,,,,,,,,,,,,,,,,,,,,,,,,,,,,,,,,,,,,,,,,,,,,,,,
33,480,Frontal Cationic Curing of Epoxy Resins,JOURNAL OF POLYMER SCIENCE PART A-POLYMER CHEMISTRY,2010,epoxy,TMPTE,80,SiO2,20,,,,,0.41,163,,,,,,,,B-950,5,,,,,,,,,,,,,,,,,,,,,,,,,,,,,,,,,,,,,,,,,,,,,,,
33,481,Frontal Cationic Curing of Epoxy Resins,JOURNAL OF POLYMER SCIENCE PART A-POLYMER CHEMISTRY,2010,epoxy,TMPTE,85,SiO2,15,,,,,0.5,195.9,,,,,,,,B-950,5,,,,,,,,,,,,,,,,,,,,,,,,,,,,,,,,,,,,,,,,,,,,,,,
33,482,Frontal Cationic Curing of Epoxy Resins,JOURNAL OF POLYMER SCIENCE PART A-POLYMER CHEMISTRY,2010,epoxy,TMPTE,80,Kaolin,20,,,,,0.52,196.7,,,,,,,,B-950,5,,,,,,,,,,,,,,,,,,,,,,,,,,,,,,,,,,,,,,,,,,,,,,,
33,483,Frontal Cationic Curing of Epoxy Resins,JOURNAL OF POLYMER SCIENCE PART A-POLYMER CHEMISTRY,2010,epoxy,TMPTE,45,Kaolin,55,,,,,0.58,174.8,,,,,,,,B-950,15,,,,,,,,,,,,,,,,,,,,,,,,,,,,,,,,,,,,,,,,,,,,,,,
33,484,Frontal Cationic Curing of Epoxy Resins,JOURNAL OF POLYMER SCIENCE PART A-POLYMER CHEMISTRY,2010,epoxy,TMPTE,90,SiO2,10,,,,,0.6,181.7,,,,,,,,B-110,5,,,,,,,,,,,,,,,,,,,,,,,,,,,,,,,,,,,,,,,,,,,,,,,
33,485,Frontal Cationic Curing of Epoxy Resins,JOURNAL OF POLYMER SCIENCE PART A-POLYMER CHEMISTRY,2010,epoxy,TMPTE,85,Kaolin,15,,,,,0.61,181.3,,,,,,,,B-110,5,,,,,,,,,,,,,,,,,,,,,,,,,,,,,,,,,,,,,,,,,,,,,,,
33,486,Frontal Cationic Curing of Epoxy Resins,JOURNAL OF POLYMER SCIENCE PART A-POLYMER CHEMISTRY,2010,epoxy,TMPTE,80,Kaolin,20,,,,,0.63,168.1,,,,,,,,B-110,5,,,,,,,,,,,,,,,,,,,,,,,,,,,,,,,,,,,,,,,,,,,,,,,
33,487,Frontal Cationic Curing of Epoxy Resins,JOURNAL OF POLYMER SCIENCE PART A-POLYMER CHEMISTRY,2010,epoxy,TMPTE,45,Kaolin,55,,,,,0.63,179.6,,,,,,,,B-110,10,,,,,,,,,,,,,,,,,,,,,,,,,,,,,,,,,,,,,,,,,,,,,,,
33,488,Frontal Cationic Curing of Epoxy Resins,JOURNAL OF POLYMER SCIENCE PART A-POLYMER CHEMISTRY,2010,epoxy,TMPTE,90,SiO2,10,,,,,0.66,218.9,,,,,,,,B-950,5,,,,,,,,,,,,,,,,,,,,,,,,,,,,,,,,,,,,,,,,,,,,,,,
33,489,Frontal Cationic Curing of Epoxy Resins,JOURNAL OF POLYMER SCIENCE PART A-POLYMER CHEMISTRY,2010,epoxy,TMPTE,60,Kaolin,40,,,,,0.66,212.1,,,,,,,,B-950,10,,,,,,,,,,,,,,,,,,,,,,,,,,,,,,,,,,,,,,,,,,,,,,,
33,490,Frontal Cationic Curing of Epoxy Resins,JOURNAL OF POLYMER SCIENCE PART A-POLYMER CHEMISTRY,2010,epoxy,TMPTE,60,Kaolin,40,,,,,0.66,182,,,,,,,,B-950,15,,,,,,,,,,,,,,,,,,,,,,,,,,,,,,,,,,,,,,,,,,,,,,,
33,491,Frontal Cationic Curing of Epoxy Resins,JOURNAL OF POLYMER SCIENCE PART A-POLYMER CHEMISTRY,2010,epoxy,TMPTE,40,Kaolin,60,,,,,0.67,196.1,,,,,,,,B-950,15,,,,,,,,,,,,,,,,,,,,,,,,,,,,,,,,,,,,,,,,,,,,,,,
33,492,Frontal Cationic Curing of Epoxy Resins,JOURNAL OF POLYMER SCIENCE PART A-POLYMER CHEMISTRY,2010,epoxy,TMPTE,90,SiO2,10,,,,,0.72,179.7,,,,,,,,B-110,5,,,,,,,,,,,,,,,,,,,,,,,,,,,,,,,,,,,,,,,,,,,,三羟甲基丙烷三缩水甘油醚（TMPTGE）；高岭土（Polygloss 90VR）；气相二氧化硅（Aerosil）；BF3-胺引发剂（Leecure B-110和B-950）,,热引发体系,
33,493,Frontal Cationic Curing of Epoxy Resins,JOURNAL OF POLYMER SCIENCE PART A-POLYMER CHEMISTRY,2010,epoxy,TMPTE,95,SiO2,5,,,,,0.72,189.9,,,,,,,,B-110,5,,,,,,,,,,,,,,,,,,,,,,,,,,,,,,,,,,,,,,,,,,,,,,,
33,494,Frontal Cationic Curing of Epoxy Resins,JOURNAL OF POLYMER SCIENCE PART A-POLYMER CHEMISTRY,2010,epoxy,TMPTE,90,SiO2,10,,,,,0.8,206,,,,,,,,B-950,5,,,,,,,,,,,,,,,,,,,,,,,,,,,,,,,,,,,,,,,,,,,,,,,
33,495,Frontal Cationic Curing of Epoxy Resins,JOURNAL OF POLYMER SCIENCE PART A-POLYMER CHEMISTRY,2010,epoxy,TMPTE,20,Kaolin,80,,,,,0.84,184.6,,,,,,,,B-110,15,,,,,,,,,,,,,,,,,,,,,,,,,,,,,,,,,,,,,,,,,,,,,,,
33,496,Frontal Cationic Curing of Epoxy Resins,JOURNAL OF POLYMER SCIENCE PART A-POLYMER CHEMISTRY,2010,epoxy,TMPTE,95,Kaolin,5,,,,,0.88,197.5,,,,,,,,B-110,5,,,,,,,,,,,,,,,,,,,,,,,,,,,,,,,,,,,,,,,,,,,,,,,
33,497,Frontal Cationic Curing of Epoxy Resins,JOURNAL OF POLYMER SCIENCE PART A-POLYMER CHEMISTRY,2010,epoxy,TMPTE,60,Kaolin,40,,,,,0.88,204.3,,,,,,,,B-110,10,,,,,,,,,,,,,,,,,,,,,,,,,,,,,,,,,,,,,,,,,,,,,,,
33,498,Frontal Cationic Curing of Epoxy Resins,JOURNAL OF POLYMER SCIENCE PART A-POLYMER CHEMISTRY,2010,epoxy,TMPTE,95,SiO2,5,,,,,0.9,231.1,,,,,,,,B-950,5,,,,,,,,,,,,,,,,,,,,,,,,,,,,,,,,,,,,,,,,,,,,,,,
33,499,Frontal Cationic Curing of Epoxy Resins,JOURNAL OF POLYMER SCIENCE PART A-POLYMER CHEMISTRY,2010,epoxy,TMPTE,45,Kaolin,55,,,,,0.95,208.5,,,,,,,,B-110,15,,,,,,,,,,,,,,,,,,,,,,,,,,,,,,,,,,,,,,,,,,,,,,,
33,500,Frontal Cationic Curing of Epoxy Resins,JOURNAL OF POLYMER SCIENCE PART A-POLYMER CHEMISTRY,2010,epoxy,TMPTE,40,Kaolin,60,,,,,0.98,197.4,,,,,,,,B-110,15,,,,,,,,,,,,,,,,,,,,,,,,,,,,,,,,,,,,,,,,,,,,,,,
33,501,Frontal Cationic Curing of Epoxy Resins,JOURNAL OF POLYMER SCIENCE PART A-POLYMER CHEMISTRY,2010,epoxy,TMPTE,90,Kaolin,10,,,,,1.03,191.1,,,,,,,,B-110,5,,,,,,,,,,,,,,,,,,,,,,,,,,,,,,,,,,,,,,,,,,,,,,,
33,502,Frontal Cationic Curing of Epoxy Resins,JOURNAL OF POLYMER SCIENCE PART A-POLYMER CHEMISTRY,2010,epoxy,TMPTE,90,SiO2,10,,,,,1.07,245.7,,,,,,,,B-950,10,,,,,,,,,,,,,,,,,,,,,,,,,,,,,,,,,,,,,,,,,,,,,,,
33,503,Frontal Cationic Curing of Epoxy Resins,JOURNAL OF POLYMER SCIENCE PART A-POLYMER CHEMISTRY,2010,epoxy,TMPTE,80,SiO2,20,,,,,1.09,204.7,,,,,,,,B-110,10,,,,,,,,,,,,,,,,,,,,,,,,,,,,,,,,,,,,,,,,,,,,,,,
33,504,Frontal Cationic Curing of Epoxy Resins,JOURNAL OF POLYMER SCIENCE PART A-POLYMER CHEMISTRY,2010,epoxy,TMPTE,90,SiO2,10,,,,,1.11,236.2,,,,,,,,B-950,10,,,,,,,,,,,,,,,,,,,,,,,,,,,,,,,,,,,,,,,,,,,,,,,
33,505,Frontal Cationic Curing of Epoxy Resins,JOURNAL OF POLYMER SCIENCE PART A-POLYMER CHEMISTRY,2010,epoxy,TMPTE,90,SiO2,10,,,,,1.15,205.4,,,,,,,,B-110,7.5,,,,,,,,,,,,,,,,,,,,,,,,,,,,,,,,,,,,,,,,,,,,,,,
33,506,Frontal Cationic Curing of Epoxy Resins,JOURNAL OF POLYMER SCIENCE PART A-POLYMER CHEMISTRY,2010,epoxy,TMPTE,100,SiO2,0,,,,,1.15,208.5,,,,,,,,B-110,5,,,,,,,,,,,,,,,,,,,,,,,,,,,,,,,,,,,,,,,,,,,,,,,
33,507,Frontal Cationic Curing of Epoxy Resins,JOURNAL OF POLYMER SCIENCE PART A-POLYMER CHEMISTRY,2010,epoxy,TMPTE,100,Kaolin,0,,,,,1.16,205.5,,,,,,,,B-110,5,,,,,,,,,,,,,,,,,,,,,,,,,,,,,,,,,,,,,,,,,,,,,,,
33,508,Frontal Cationic Curing of Epoxy Resins,JOURNAL OF POLYMER SCIENCE PART A-POLYMER CHEMISTRY,2010,epoxy,TMPTE,80,SiO2,20,,,,,1.23,216.2,,,,,,,,B-950,10,,,,,,,,,,,,,,,,,,,,,,,,,,,,,,,,,,,,,,,,,,,,,,,
33,509,Frontal Cationic Curing of Epoxy Resins,JOURNAL OF POLYMER SCIENCE PART A-POLYMER CHEMISTRY,2010,epoxy,TMPTE,80,SiO2,20,,,,,1.23,227.3,,,,,,,,B-950,15,,,,,,,,,,,,,,,,,,,,,,,,,,,,,,,,,,,,,,,,,,,,,,,
33,510,Frontal Cationic Curing of Epoxy Resins,JOURNAL OF POLYMER SCIENCE PART A-POLYMER CHEMISTRY,2010,epoxy,TMPTE,60,Kaolin,40,,,,,1.29,206.7,,,,,,,,B-110,15,,,,,,,,,,,,,,,,,,,,,,,,,,,,,,,,,,,,,,,,,,,,,,,
33,511,Frontal Cationic Curing of Epoxy Resins,JOURNAL OF POLYMER SCIENCE PART A-POLYMER CHEMISTRY,2010,epoxy,TMPTE,90,SiO2,10,,,,,1.3,253.2,,,,,,,,B-950,7.5,,,,,,,,,,,,,,,,,,,,,,,,,,,,,,,,,,,,,,,,,,,,,,,
33,512,Frontal Cationic Curing of Epoxy Resins,JOURNAL OF POLYMER SCIENCE PART A-POLYMER CHEMISTRY,2010,epoxy,TMPTE,80,SiO2,20,,,,,1.34,216.7,,,,,,,,B-110,15,,,,,,,,,,,,,,,,,,,,,,,,,,,,,,,,,,,,,,,,,,,,,,,
33,513,Frontal Cationic Curing of Epoxy Resins,JOURNAL OF POLYMER SCIENCE PART A-POLYMER CHEMISTRY,2010,epoxy,TMPTE,95,SiO2,5,,,,,1.35,229.4,,,,,,,,B-950,15,,,,,,,,,,,,,,,,,,,,,,,,,,,,,,,,,,,,,,,,,,,,,,,
33,514,Frontal Cationic Curing of Epoxy Resins,JOURNAL OF POLYMER SCIENCE PART A-POLYMER CHEMISTRY,2010,epoxy,TMPTE,85,SiO2,15,,,,,1.36,219.6,,,,,,,,B-110,10,,,,,,,,,,,,,,,,,,,,,,,,,,,,,,,,,,,,,,,,,,,,,,,
33,515,Frontal Cationic Curing of Epoxy Resins,JOURNAL OF POLYMER SCIENCE PART A-POLYMER CHEMISTRY,2010,epoxy,TMPTE,85,SiO2,15,,,,,1.36,232.4,,,,,,,,B-950,15,,,,,,,,,,,,,,,,,,,,,,,,,,,,,,,,,,,,,,,,,,,,,,,
33,516,Frontal Cationic Curing of Epoxy Resins,JOURNAL OF POLYMER SCIENCE PART A-POLYMER CHEMISTRY,2010,epoxy,TMPTE,90,Kaolin,10,,,,,1.38,,,,,,,,,B-950,5,,,,,,,,,,,,,,,,,,,,,,,,,,,,,,,,,,,,,,,,,,,,,,,
33,517,Frontal Cationic Curing of Epoxy Resins,JOURNAL OF POLYMER SCIENCE PART A-POLYMER CHEMISTRY,2010,epoxy,TMPTE,85,SiO2,15,,,,,1.45,,,,,,,,,B-950,10,,,,,,,,,,,,,,,,,,,,,,,,,,,,,,,,,,,,,,,,,,,,,,,
33,518,Frontal Cationic Curing of Epoxy Resins,JOURNAL OF POLYMER SCIENCE PART A-POLYMER CHEMISTRY,2010,epoxy,TMPTE,80,Kaolin,20,,,,,1.49,211.2,,,,,,,,B-110,10,,,,,,,,,,,,,,,,,,,,,,,,,,,,,,,,,,,,,,,,,,,,,,,
33,519,Frontal Cationic Curing of Epoxy Resins,JOURNAL OF POLYMER SCIENCE PART A-POLYMER CHEMISTRY,2010,epoxy,TMPTE,80,Kaolin,20,,,,,1.56,218.3,,,,,,,,B-950,15,,,,,,,,,,,,,,,,,,,,,,,,,,,,,,,,,,,,,,,,,,,,,,,
33,520,Frontal Cationic Curing of Epoxy Resins,JOURNAL OF POLYMER SCIENCE PART A-POLYMER CHEMISTRY,2010,epoxy,TMPTE,85,SiO2,15,,,,,1.66,238.8,,,,,,,,B-110,15,,,,,,,,,,,,,,,,,,,,,,,,,,,,,,,,,,,,,,,,,,,,,,,
33,521,Frontal Cationic Curing of Epoxy Resins,JOURNAL OF POLYMER SCIENCE PART A-POLYMER CHEMISTRY,2010,epoxy,TMPTE,80,Kaolin,20,,,,,1.68,227.2,,,,,,,,B-950,10,,,,,,,,,,,,,,,,,,,,,,,,,,,,,,,,,,,,,,,,,,,,,,,
33,522,Frontal Cationic Curing of Epoxy Resins,JOURNAL OF POLYMER SCIENCE PART A-POLYMER CHEMISTRY,2010,epoxy,TMPTE,90,SiO2,10,,,,,1.78,253.4,,,,,,,,B-950,12.5,,,,,,,,,,,,,,,,,,,,,,,,,,,,,,,,,,,,,,,,,,,,,,,
33,523,Frontal Cationic Curing of Epoxy Resins,JOURNAL OF POLYMER SCIENCE PART A-POLYMER CHEMISTRY,2010,epoxy,TMPTE,90,SiO2,10,,,,,1.78,239.7,,,,,,,,B-110,15,,,,,,,,,,,,,,,,,,,,,,,,,,,,,,,,,,,,,,,,,,,,,,,
33,524,Frontal Cationic Curing of Epoxy Resins,JOURNAL OF POLYMER SCIENCE PART A-POLYMER CHEMISTRY,2010,epoxy,TMPTE,85,Kaolin,15,,,,,1.79,225.2,,,,,,,,B-110,10,,,,,,,,,,,,,,,,,,,,,,,,,,,,,,,,,,,,,,,,,,,,,,,
33,525,Frontal Cationic Curing of Epoxy Resins,JOURNAL OF POLYMER SCIENCE PART A-POLYMER CHEMISTRY,2010,epoxy,TMPTE,90,SiO2,10,,,,,1.83,220.1,,,,,,,,B-110,10,,,,,,,,,,,,,,,,,,,,,,,,,,,,,,,,,,,,,,,,,,,,,,,
33,526,Frontal Cationic Curing of Epoxy Resins,JOURNAL OF POLYMER SCIENCE PART A-POLYMER CHEMISTRY,2010,epoxy,TMPTE,80,Kaolin,20,,,,,1.84,209.9,,,,,,,,B-110,15,,,,,,,,,,,,,,,,,,,,,,,,,,,,,,,,,,,,,,,,,,,,,,,
33,527,Frontal Cationic Curing of Epoxy Resins,JOURNAL OF POLYMER SCIENCE PART A-POLYMER CHEMISTRY,2010,epoxy,TMPTE,90,SiO2,10,,,,,1.88,193.7,,,,,,,,B-110,10,,,,,,,,,,,,,,,,,,,,,,,,,,,,,,,,,,,,,,,,,,,,,,,
33,528,Frontal Cationic Curing of Epoxy Resins,JOURNAL OF POLYMER SCIENCE PART A-POLYMER CHEMISTRY,2010,epoxy,TMPTE,95,Kaolin,5,,,,,1.91,221,,,,,,,,B-950,10,,,,,,,,,,,,,,,,,,,,,,,,,,,,,,,,,,,,,,,,,,,,,,,
33,529,Frontal Cationic Curing of Epoxy Resins,JOURNAL OF POLYMER SCIENCE PART A-POLYMER CHEMISTRY,2010,epoxy,TMPTE,100,Kaolin,0,,,,,2,250.6,,,,,,,,B-950,5,,,,,,,,,,,,,,,,,,,,,,,,,,,,,,,,,,,,,,,,,,,,,,,
33,530,Frontal Cationic Curing of Epoxy Resins,JOURNAL OF POLYMER SCIENCE PART A-POLYMER CHEMISTRY,2010,epoxy,TMPTE,95,SiO2,5,,,,,2.02,242.3,,,,,,,,B-110,10,,,,,,,,,,,,,,,,,,,,,,,,,,,,,,,,,,,,,,,,,,,,,,,
33,531,Frontal Cationic Curing of Epoxy Resins,JOURNAL OF POLYMER SCIENCE PART A-POLYMER CHEMISTRY,2010,epoxy,TMPTE,100,SiO2,0,,,,,2.02,251.4,,,,,,,,B-950,5,,,,,,,,,,,,,,,,,,,,,,,,,,,,,,,,,,,,,,,,,,,,,,,
33,532,Frontal Cationic Curing of Epoxy Resins,JOURNAL OF POLYMER SCIENCE PART A-POLYMER CHEMISTRY,2010,epoxy,TMPTE,90,SiO2,10,,,,,2.03,252.3,,,,,,,,B-950,15,,,,,,,,,,,,,,,,,,,,,,,,,,,,,,,,,,,,,,,,,,,,,,,
33,533,Frontal Cationic Curing of Epoxy Resins,JOURNAL OF POLYMER SCIENCE PART A-POLYMER CHEMISTRY,2010,epoxy,TMPTE,95,SiO2,5,,,,,2.1,254.9,,,,,,,,B-950,10,,,,,,,,,,,,,,,,,,,,,,,,,,,,,,,,,,,,,,,,,,,,,,,
33,534,Frontal Cationic Curing of Epoxy Resins,JOURNAL OF POLYMER SCIENCE PART A-POLYMER CHEMISTRY,2010,epoxy,TMPTE,95,Kaolin,5,,,,,2.13,227.3,,,,,,,,B-110,10,,,,,,,,,,,,,,,,,,,,,,,,,,,,,,,,,,,,,,,,,,,,,,,
33,535,Frontal Cationic Curing of Epoxy Resins,JOURNAL OF POLYMER SCIENCE PART A-POLYMER CHEMISTRY,2010,epoxy,TMPTE,90,SiO2,10,,,,,2.15,241.9,,,,,,,,B-110,15,,,,,,,,,,,,,,,,,,,,,,,,,,,,,,,,,,,,,,,,,,,,,,,
33,536,Frontal Cationic Curing of Epoxy Resins,JOURNAL OF POLYMER SCIENCE PART A-POLYMER CHEMISTRY,2010,epoxy,TMPTE,90,Kaolin,10,,,,,2.21,229.6,,,,,,,,B-110,10,,,,,,,,,,,,,,,,,,,,,,,,,,,,,,,,,,,,,,,,,,,,,,,
33,537,Frontal Cationic Curing of Epoxy Resins,JOURNAL OF POLYMER SCIENCE PART A-POLYMER CHEMISTRY,2010,epoxy,TMPTE,90,Kaolin,10,,,,,2.23,,,,,,,,,B-950,15,,,,,,,,,,,,,,,,,,,,,,,,,,,,,,,,,,,,,,,,,,,,,,,
33,538,Frontal Cationic Curing of Epoxy Resins,JOURNAL OF POLYMER SCIENCE PART A-POLYMER CHEMISTRY,2010,epoxy,TMPTE,90,SiO2,10,,,,,2.24,,,,,,,,,B-110,12.5,,,,,,,,,,,,,,,,,,,,,,,,,,,,,,,,,,,,,,,,,,,,,,,
33,539,Frontal Cationic Curing of Epoxy Resins,JOURNAL OF POLYMER SCIENCE PART A-POLYMER CHEMISTRY,2010,epoxy,TMPTE,100,SiO2,0,,,,,2.3,227.4,,,,,,,,B-950,10,,,,,,,,,,,,,,,,,,,,,,,,,,,,,,,,,,,,,,,,,,,,,,,
33,540,Frontal Cationic Curing of Epoxy Resins,JOURNAL OF POLYMER SCIENCE PART A-POLYMER CHEMISTRY,2010,epoxy,TMPTE,100,Kaolin,0,,,,,2.34,224.9,,,,,,,,B-950,10,,,,,,,,,,,,,,,,,,,,,,,,,,,,,,,,,,,,,,,,,,,,,,,
33,541,Frontal Cationic Curing of Epoxy Resins,JOURNAL OF POLYMER SCIENCE PART A-POLYMER CHEMISTRY,2010,epoxy,TMPTE,90,SiO2,10,,,,,2.37,239.9,,,,,,,,B-950,15,,,,,,,,,,,,,,,,,,,,,,,,,,,,,,,,,,,,,,,,,,,,,,,
33,542,Frontal Cationic Curing of Epoxy Resins,JOURNAL OF POLYMER SCIENCE PART A-POLYMER CHEMISTRY,2010,epoxy,TMPTE,100,SiO2,0,,,,,2.43,252.9,,,,,,,,B-110,10,,,,,,,,,,,,,,,,,,,,,,,,,,,,,,,,,,,,,,,,,,,,,,,
33,543,Frontal Cationic Curing of Epoxy Resins,JOURNAL OF POLYMER SCIENCE PART A-POLYMER CHEMISTRY,2010,epoxy,TMPTE,100,Kaolin,0,,,,,2.5,253.2,,,,,,,,B-110,10,,,,,,,,,,,,,,,,,,,,,,,,,,,,,,,,,,,,,,,,,,,,,,,
33,544,Frontal Cationic Curing of Epoxy Resins,JOURNAL OF POLYMER SCIENCE PART A-POLYMER CHEMISTRY,2010,epoxy,TMPTE,100,Kaolin,0,,,,,2.52,212.9,,,,,,,,B-950,15,,,,,,,,,,,,,,,,,,,,,,,,,,,,,,,,,,,,,,,,,,,,,,,
33,545,Frontal Cationic Curing of Epoxy Resins,JOURNAL OF POLYMER SCIENCE PART A-POLYMER CHEMISTRY,2010,epoxy,TMPTE,100,SiO2,0,,,,,2.55,213.5,,,,,,,,B-950,15,,,,,,,,,,,,,,,,,,,,,,,,,,,,,,,,,,,,,,,,,,,,,,,
33,546,Frontal Cationic Curing of Epoxy Resins,JOURNAL OF POLYMER SCIENCE PART A-POLYMER CHEMISTRY,2010,epoxy,TMPTE,85,Kaolin,15,,,,,2.6,213.3,,,,,,,,B-110,15,,,,,,,,,,,,,,,,,,,,,,,,,,,,,,,,,,,,,,,,,,,,,,,
33,547,Frontal Cationic Curing of Epoxy Resins,JOURNAL OF POLYMER SCIENCE PART A-POLYMER CHEMISTRY,2010,epoxy,TMPTE,95,Kaolin,5,,,,,2.67,210.3,,,,,,,,B-950,15,,,,,,,,,,,,,,,,,,,,,,,,,,,,,,,,,,,,,,,,,,,,,,,
33,548,Frontal Cationic Curing of Epoxy Resins,JOURNAL OF POLYMER SCIENCE PART A-POLYMER CHEMISTRY,2010,epoxy,TMPTE,80,SiO2,20,,,,,,,,,,,,,,B-110,5,,,,,,,,,,,,,,,,,,,,,,,,,,,,,,,,,,,,,,,,,,,,,,,
33,549,Frontal Cationic Curing of Epoxy Resins,JOURNAL OF POLYMER SCIENCE PART A-POLYMER CHEMISTRY,2010,epoxy,TMPTE,95,SiO2,5,,,,,3.11,253.3,,,,,,,,B-110,15,,,,,,,,,,,,,,,,,,,,,,,,,,,,,,,,,,,,,,,,,,,,,,,
33,550,Frontal Cationic Curing of Epoxy Resins,JOURNAL OF POLYMER SCIENCE PART A-POLYMER CHEMISTRY,2010,epoxy,TMPTE,95,Kaolin,5,,,,,3.26,231.8,,,,,,,,B-950,5,,,,,,,,,,,,,,,,,,,,,,,,,,,,,,,,,,,,,,,,,,,,,,,
33,551,Frontal Cationic Curing of Epoxy Resins,JOURNAL OF POLYMER SCIENCE PART A-POLYMER CHEMISTRY,2010,epoxy,TMPTE,100,SiO2,0,,,,,3.3,270.7,,,,,,,,B-110,15,,,,,,,,,,,,,,,,,,,,,,,,,,,,,,,,,,,,,,,,,,,,,,,
33,552,Frontal Cationic Curing of Epoxy Resins,JOURNAL OF POLYMER SCIENCE PART A-POLYMER CHEMISTRY,2010,epoxy,TMPTE,100,Kaolin,0,,,,,3.31,270.9,,,,,,,,B-110,15,,,,,,,,,,,,,,,,,,,,,,,,,,,,,,,,,,,,,,,,,,,,,,,
33,553,Frontal Cationic Curing of Epoxy Resins,JOURNAL OF POLYMER SCIENCE PART A-POLYMER CHEMISTRY,2010,epoxy,TMPTE,90,Kaolin,10,,,,,3.51,228.8,,,,,,,,B-110,15,,,,,,,,,,,,,,,,,,,,,,,,,,,,,,,,,,,,,,,,,,,,,,,
33,554,Frontal Cationic Curing of Epoxy Resins,JOURNAL OF POLYMER SCIENCE PART A-POLYMER CHEMISTRY,2010,epoxy,TMPTE,90,Kaolin,10,,,,,3.51,232.5,,,,,,,,B-950,10,,,,,,,,,,,,,,,,,,,,,,,,,,,,,,,,,,,,,,,,,,,,,,,
33,555,Frontal Cationic Curing of Epoxy Resins,JOURNAL OF POLYMER SCIENCE PART A-POLYMER CHEMISTRY,2010,epoxy,TMPTE,95,Kaolin,5,,,,,4.08,247.7,,,,,,,,B-110,15,,,,,,,,,,,,,,,,,,,,,,,,,,,,,,,,,,,,,,,,,,,,,,,
34,556,Hybrid Organic/Inorganic Epoxy Resins Prepared by Frontal Polymerization,JOURNAL OF POLYMER SCIENCE PART A-POLYMER CHEMISTRY,2010,epoxy,BADGE,100,GPTMS,0,,,,,0.91,231.3,,,,,,DETA,0.00 ,,,,,,,,,,,,,,,,,,,,,,,,,,,,,,,,,,,,,,,,,,,,,,双酚-A二缩水甘油醚（DGEBA）；3-缩水甘油基丙基三甲氧基硅烷（GPTMS）；二乙烯三胺（DETA）,透明玻璃试管（内径=1.5厘米，长度=16厘米）,热引发体系,
35,557,Hybrid Organic/Inorganic Epoxy Resins Prepared by Frontal Polymerization,JOURNAL OF POLYMER SCIENCE PART A-POLYMER CHEMISTRY,2010,,DGEBA,98.63 ,GPTMS,1.37 ,,,,,0.91,228.1,,,,,,DETA,0.60 ,,,,,,,,,,,,,,,,,,,,,,,,,,,,,,,,,,,,,,,,,,,,,,,,,
36,558,Hybrid Organic/Inorganic Epoxy Resins Prepared by Frontal Polymerization,JOURNAL OF POLYMER SCIENCE PART A-POLYMER CHEMISTRY,2010,,DGEBA,96.65 ,GPTMS,3.35 ,,,,,0.91,239.6,,,,,,DETA,1.46 ,,,,,,,,,,,,,,,,,,,,,,,,,,,,,,,,,,,,,,,,,,,,,,,,,
37,559,Hybrid Organic/Inorganic Epoxy Resins Prepared by Frontal Polymerization,JOURNAL OF POLYMER SCIENCE PART A-POLYMER CHEMISTRY,2010,,DGEBA,95.37 ,GPTMS,4.63 ,,,,,0.91,236.8,,,,,,DETA,2.02 ,,,,,,,,,,,,,,,,,,,,,,,,,,,,,,,,,,,,,,,,,,,,,,,,,
38,560,Hybrid Organic/Inorganic Epoxy Resins Prepared by Frontal Polymerization,JOURNAL OF POLYMER SCIENCE PART A-POLYMER CHEMISTRY,2010,,DGEBA,93.51 ,GPTMS,6.49 ,,,,,1,234.8,,,,,,DETA,2.83 ,,,,,,,,,,,,,,,,,,,,,,,,,,,,,,,,,,,,,,,,,,,,,,,,,
39,561,Hybrid Organic/Inorganic Epoxy Resins Prepared by Frontal Polymerization,JOURNAL OF POLYMER SCIENCE PART A-POLYMER CHEMISTRY,2010,,DGEBA,85.21 ,GPTMS,14.79 ,,,,,0.86,237.9,,,,,,DETA,6.45 ,,,,,,,,,,,,,,,,,,,,,,,,,,,,,,,,,,,,,,,,,,,,,,,,,
40,562,Hybrid Organic/Inorganic Epoxy Resins Prepared by Frontal Polymerization,JOURNAL OF POLYMER SCIENCE PART A-POLYMER CHEMISTRY,2010,,DGEBA,74.24 ,GPTMS,25.76 ,,,,,0.73,230,,,,,,DETA,11.24 ,,,,,,,,,,,,,,,,,,,,,,,,,,,,,,,,,,,,,,,,,,,,,,,,,
41,563,Hybrid Organic/Inorganic Epoxy Resins Prepared by Frontal Polymerization,JOURNAL OF POLYMER SCIENCE PART A-POLYMER CHEMISTRY,2010,,DGEBA,65.76 ,GPTMS,34.24 ,,,,,0.65,230.4,,,,,,DETA,14.94 ,,,,,,,,,,,,,,,,,,,,,,,,,,,,,,,,,,,,,,,,,,,,,,,,,
42,564,Hybrid Organic/Inorganic Epoxy Resins Prepared by Frontal Polymerization,JOURNAL OF POLYMER SCIENCE PART A-POLYMER CHEMISTRY,2010,,DGEBA,59.03 ,GPTMS,40.97 ,,,,,0.6,236.5,,,,,,DETA,17.88 ,,,,,,,,,,,,,,,,,,,,,,,,,,,,,,,,,,,,,,,,,,,,,,,,,
43,565,Frontal Polymerization Synthesis and Characterization of Konjac Glucomannan-graft-Acrylic Acid Polymers,JOURNAL OF POLYMER SCIENCE PART A-POLYMER CHEMISTRY,2009,,AA,99.3 ,KGM,0.7 ,,100,0.75,100.75,0.41,101,,,,,,MBA,0.02 ,KPS,1.5 ,,,,,,,,,,,,,,,,,,,,,,,,,,,,,,,,,,,79100,,,,,,,,,,,,烙铁加热
43,566,Frontal Polymerization Synthesis and Characterization of Konjac Glucomannan-graft-Acrylic Acid Polymers,JOURNAL OF POLYMER SCIENCE PART A-POLYMER CHEMISTRY,2009,,AA,99.0 ,KGM,1.0 ,,100,1,101,0.42,103,,,,,,MBA,0.02 ,KPS,1.5 ,,,,,,,,,,,,,,,,,,,,,,,,,,,,,,,,,,,127700,,,,,,,,,,,,
43,567,Frontal Polymerization Synthesis and Characterization of Konjac Glucomannan-graft-Acrylic Acid Polymers,JOURNAL OF POLYMER SCIENCE PART A-POLYMER CHEMISTRY,2009,,AA,99.0 ,KGM,1.0 ,,100,1,101,0.42,103,,,,,,MBA,0.02 ,KPS,1.5 ,,,,,,,,,,,,,,,,,,,,,,,,,,,,,,,,,,,127700,,,,,,,,,,,,
43,568,Frontal Polymerization Synthesis and Characterization of Konjac Glucomannan-graft-Acrylic Acid Polymers,JOURNAL OF POLYMER SCIENCE PART A-POLYMER CHEMISTRY,2009,,AA,99.0 ,KGM,1.0 ,,100,1,101,0.42,103,,,,,,MBA,0.02 ,KPS,1.5 ,,,,,,,,,,,,,,,,,,,,,,,,,,,,,,,,,,,127700,,,,,,,,,,,,
43,569,Frontal Polymerization Synthesis and Characterization of Konjac Glucomannan-graft-Acrylic Acid Polymers,JOURNAL OF POLYMER SCIENCE PART A-POLYMER CHEMISTRY,2009,,AA,98.8 ,KGM,1.2 ,,100,1.25,101.25,0.44,102,,,,,,MBA,0.02 ,KPS,1.5 ,,,,,,,,,,,,,,,,,,,,,,,,,,,,,,,,,,,49400,,,,,,,,,,,,
43,570,Frontal Polymerization Synthesis and Characterization of Konjac Glucomannan-graft-Acrylic Acid Polymers,JOURNAL OF POLYMER SCIENCE PART A-POLYMER CHEMISTRY,2009,,AA,99.0 ,KGM,1.0 ,,100,1,101,0.45,104,,,,,,MBA,0.05 ,KPS,1.5 ,,,,,,,,,,,,,,,,,,,,,,,,,,,,,,,,,,,132500,,,,,,,,,,,,
43,571,Frontal Polymerization Synthesis and Characterization of Konjac Glucomannan-graft-Acrylic Acid Polymers,JOURNAL OF POLYMER SCIENCE PART A-POLYMER CHEMISTRY,2009,,AA,99.0 ,KGM,1.0 ,,100,1,101,0.45,104,,,,,,MBA,0.05 ,KPS,1.5 ,,,,,,,,,,,,,,,,,,,,,,,,,,,,,,,,,,,132500,,,,,,,,,,,,
43,572,Frontal Polymerization Synthesis and Characterization of Konjac Glucomannan-graft-Acrylic Acid Polymers,JOURNAL OF POLYMER SCIENCE PART A-POLYMER CHEMISTRY,2009,,AA,99.0 ,KGM,1.0 ,,100,1,101,0.46,104,,,,,,MBA,0.10 ,KPS,1.5 ,,,,,,,,,,,,,,,,,,,,,,,,,,,,,,,,,,,82500,,,,,,,,,,,,
43,573,Frontal Polymerization Synthesis and Characterization of Konjac Glucomannan-graft-Acrylic Acid Polymers,JOURNAL OF POLYMER SCIENCE PART A-POLYMER CHEMISTRY,2009,,AA,99.0 ,KGM,1.0 ,,100,1,101,0.49,104,,,,,,MBA,0.02 ,KPS,2.5 ,,,,,,,,,,,,,,,,,,,,,,,,,,,,,,,,,,,65000,,,,,,,,,,,,
