Repository: Lance-Chuo/Epoxy_Resins_Model

File: Original_database_main.csv (part 5 of 6)
文献列表,数据排序,名称,杂志名称,年份,classify,monomer1,monomer1(wt%),monomer2,monomer2(wt%),单体材料3,"比例
43,574,Frontal Polymerization Synthesis and Characterization of Konjac Glucomannan-graft-Acrylic Acid Polymers,JOURNAL OF POLYMER SCIENCE PART A-POLYMER CHEMISTRY,2009,,AA,99.0 ,KGM,1.0 ,,100,1,101,0.49,103,,,,,,MBA,0.15 ,KPS,1.5 ,,,,,,,,,,,,,,,,,,,,,,,,,,,,,,,,,,,74500,,,,,,,,,,,,
43,575,Frontal Polymerization Synthesis and Characterization of Konjac Glucomannan-graft-Acrylic Acid Polymers,JOURNAL OF POLYMER SCIENCE PART A-POLYMER CHEMISTRY,2009,,AA,99.0 ,KGM,1.0 ,,100,1,101,0.58,106,,,,,,MBA,0.02 ,KPS,3.5 ,,,,,,,,,,,,,,,,,,,,,,,,,,,,,,,,,,,52400,,,,,,,,,,,,
43,576,Frontal Polymerization Synthesis and Characterization of Konjac Glucomannan-graft-Acrylic Acid Polymers,JOURNAL OF POLYMER SCIENCE PART A-POLYMER CHEMISTRY,2009,,AA,99.0 ,KGM,1.0 ,,100,1,101,0.64,109,,,,,,MBA,0.05 ,KPS,1.5 ,,,,,,,,,,,,,,,,,,,,,,,,,,,,,,,,,,,41900,,,,,,,,,,,,
43,577,Frontal Polymerization Synthesis and Characterization of Konjac Glucomannan-graft-Acrylic Acid Polymers,JOURNAL OF POLYMER SCIENCE PART A-POLYMER CHEMISTRY,2009,,AA,99.0 ,KGM,1.0 ,,100,1,101,0.69,106,,,,,,MBA,0.02 ,KPS,4.5 ,,,,,,,,,,,,,,,,,,,,,,,,,,,,,,,,,,,24200,,,,,,,,,,,,
43,578,Frontal Polymerization Synthesis and Characterization of Konjac Glucomannan-graft-Acrylic Acid Polymers,JOURNAL OF POLYMER SCIENCE PART A-POLYMER CHEMISTRY,2009,,AA,99.0 ,KGM,1.0 ,,100,1,101,0.75,108,,,,,,MBA,0.05 ,KPS,1.5 ,,,,,,,,,,,,,,,,,,,,,,,,,,,,,,,,,,,32400,,,,,,,,,,,,
43,579,Frontal Polymerization Synthesis and Characterization of Konjac Glucomannan-graft-Acrylic Acid Polymers,JOURNAL OF POLYMER SCIENCE PART A-POLYMER CHEMISTRY,2009,,AA,99.0 ,KGM,1.0 ,,100,1,101,0.77,108,,,,,,MBA,0.02 ,KPS,5.4 ,,,,,,,,,,,,,,,,,,,,,,,,,,,,,,,,,,,15400,,,,,,,,,,,,
43,580,Frontal Polymerization Synthesis and Characterization of Konjac Glucomannan-graft-Acrylic Acid Polymers,JOURNAL OF POLYMER SCIENCE PART A-POLYMER CHEMISTRY,2009,,AA,99.5 ,KGM,0.5 ,,100,0.5,100.5,,,,,,,,MBA,0.02 ,KPS,1.5 ,,,,,,,,,,,,,,,,,,,,,,,,,,,,,,,,,,,,,,,,,,,,KGM魔芋葡甘露聚糖,180毫米（D=15毫米）长的试管,热引发体系,
43,581,Frontal Polymerization Synthesis and Characterization of Konjac Glucomannan-graft-Acrylic Acid Polymers,JOURNAL OF POLYMER SCIENCE PART A-POLYMER CHEMISTRY,2009,,AA,98.5 ,KGM,1.5 ,,100,1.5,101.5,,,,,,,,MBA,0.02 ,KPS,1.5 ,,,,,,,,,,,,,,,,,,,,,,,,,,,,,,,,,,,,,,,,,,,,,,,
43,582,Frontal Polymerization Synthesis and Characterization of Konjac Glucomannan-graft-Acrylic Acid Polymers,JOURNAL OF POLYMER SCIENCE PART A-POLYMER CHEMISTRY,2009,,AA,99.0 ,KGM,1.0 ,,100,1,101,,,,,,,,MBA,0.02 ,KPS,1.0 ,,,,,,,,,,,,,,,,,,,,,,,,,,,,,,,,,,,,,,,,,,,,,,,
43,583,Frontal Polymerization Synthesis and Characterization of Konjac Glucomannan-graft-Acrylic Acid Polymers,JOURNAL OF POLYMER SCIENCE PART A-POLYMER CHEMISTRY,2009,,AA,99.0 ,KGM,1.0 ,,100,1,101,,,,,,,,MBA,0.05 ,KPS,1.5 ,,,,,,,,,,,,,,,,,,,,,,,,,,,,,,,,,,,,,,,,,,,,,,,
43,584,Frontal Polymerization Synthesis and Characterization of Konjac Glucomannan-graft-Acrylic Acid Polymers,JOURNAL OF POLYMER SCIENCE PART A-POLYMER CHEMISTRY,2009,,AA,99.0 ,KGM,1.0 ,,100,1,101,,,,,,,,MBA,0.05 ,KPS,1.5 ,,,,,,,,,,,,,,,,,,,,,,,,,,,,,,,,,,,,,,,,,,,,,,,
44,585,Investigation of redox initiators for free radical frontal polymerization,POLYMER IMTERNATIONAL,2009,acrylate,HEA,100,,,,,,,0.9,111,,,,,,,,BPO,0.16,DMA,0.32,,,,,,,,,,,,,,,,,,,,,,,,,,,,,,,,,,,,,,,,,,丙烯酸羟乙酯（HEA）、二甲基亚砜（DMSO）和N-甲基-2-吡咯烷酮（NMP）,溶剂为DMSO；10毫升（直径15毫米）的玻璃试管,热引发体系,电烙铁加热
44,586,Investigation of redox initiators for free radical frontal polymerization,POLYMER IMTERNATIONAL,2009,acrylate,HEA,100,,,,,,,1,126,,,,,,,,BPO,0.24,DMA,0.48,,,,,,,,,,,,,,,,,,,,,,,,,,,,,,,,,,,,,,,,,,,,,
44,587,Investigation of redox initiators for free radical frontal polymerization,POLYMER IMTERNATIONAL,2009,acrylate,HEA,100,,,,,,,1.4,138,,,,,,,,BPO,0.32,DMA,0.64,,,,,,,,,,,,,,,,,,,,,,,,,,,,,,,,,,,,,,,,,,,,,
44,588,Investigation of redox initiators for free radical frontal polymerization,POLYMER IMTERNATIONAL,2009,acrylate,HEA,100,,,,,,,1.5,143,,,,,,,,BPO,0.4,DMA,0.8,,,,,,,,,,,,,,,,,,,,,,,,,,,,,,,,,,,,,,,,,,,,,
44,589,Investigation of redox initiators for free radical frontal polymerization,POLYMER IMTERNATIONAL,2009,acrylate,HEA,100,,,,,,,,,,,,,,,,BPO,0.48,DMA,0.96,,,,,,,,,,,,,,,,,,,,,,,,,,,,,,,,,,,,,,,,,,,,,
45,590,Solvent-Free Free-Radical Frontal Polymerization: A New Approach to Quickly Synthesize Poly(N-vinylpyrrolidone),JOURNAL OF POLYMER SCIENCE PART A-POLYMER CHEMISTRY,2008,,NVP,98,nanosilica,2,,,,,0.2,114,,,,,,,,AIBN,0.1,,,,,,,,,,,,,,,,,,,,,,,,,,,,,,,,,,,,,,,,,,,,"N-乙烯基-2-吡咯烷酮（NVP）；2,2'-偶氮-异丁腈（AIBN）",10 mL（D=15 mm）试管,热引发体系,电烙铁加热
45,591,Solvent-Free Free-Radical Frontal Polymerization: A New Approach to Quickly Synthesize Poly(N-vinylpyrrolidone),JOURNAL OF POLYMER SCIENCE PART A-POLYMER CHEMISTRY,2008,,NVP,98,nanosilica,2,,,,,0.4,117.1,,,,,,,,AIBN,0.2,,,,,,,,,,,,,,,,,,,,,,,,,,,,,,,,,,,,,,,,,,,,,,,
45,592,Solvent-Free Free-Radical Frontal Polymerization: A New Approach to Quickly Synthesize Poly(N-vinylpyrrolidone),JOURNAL OF POLYMER SCIENCE PART A-POLYMER CHEMISTRY,2008,,NVP,98,nanosilica,2,,,,,0.8,122,,,,,,,,AIBN,0.3,,,,,,,,,,,,,,,,,,,,,,,,,,,,,,,,,,,,,,,,,,,,,,,
45,593,Solvent-Free Free-Radical Frontal Polymerization: A New Approach to Quickly Synthesize Poly(N-vinylpyrrolidone),JOURNAL OF POLYMER SCIENCE PART A-POLYMER CHEMISTRY,2008,,NVP,98,nanosilica,2,,,,,0.9,125,,,,,,,,AIBN,0.4,,,,,,,,,,,,,,,,,,,,,,,,,,,,,,,,,,,,,,,,,,,,,,,
46,594,Frontal Polymerization of Diurethane Diacrylates,JOURNAL OF SEPARATION SCIENCE,2008,,HDI,42.3 ,HEA,57.7 ,,,,,1.2,187,,DBTDL,0.28 ,PC,2.27 ,,,APS,0.69 ,,,,,,,,,,,,,,,,,,,,,,,,,,,,,,,,,,,,,,,,,,,,,,,
46,595,Frontal Polymerization of Diurethane Diacrylates,JOURNAL OF SEPARATION SCIENCE,2008,,HDI,42.3 ,HEA,57.7 ,,,,,1.4,214,,DBTDL,0.28 ,PC,1.42 ,,,APS,0.69 ,,,,,,,,,,,,,,,,,,,,,,,,,,,,,,,,,,,,,,,,,,,,,,,
46,596,Frontal Polymerization of Diurethane Diacrylates,JOURNAL OF SEPARATION SCIENCE,2008,,HDI,42.3 ,HEA,57.7 ,,,,,1.5,178.2,,DBTDL,0.28 ,PC,0.28 ,,,APS,0.14 ,,,,,,,,,,,,,,,,,,,,,,,,,,,,,,,,,,,,,,,,,,,,,,,
46,597,Frontal Polymerization of Diurethane Diacrylates,JOURNAL OF SEPARATION SCIENCE,2008,,HDI,42.3 ,HEA,57.7 ,,,,,2,180.9,,DBTDL,0.56 ,PC,0.57 ,,,APS,0.69 ,,,,,,,,,,,,,,,,,,,,,,,,,,,,,,,,,,,,,,,,,,,,,,,
46,598,Frontal Polymerization of Diurethane Diacrylates,JOURNAL OF SEPARATION SCIENCE,2008,,HDI,42.3 ,HEA,57.7 ,,,,,2,187.7,,DBTDL,0.85 ,PC,0.87 ,,,APS,0.69 ,,,,,,,,,,,,,,,,,,,,,,,,,,,,,,,,,,,,,,,,,,,,,,,
46,599,Frontal Polymerization of Diurethane Diacrylates,JOURNAL OF SEPARATION SCIENCE,2008,,HDI,42.3 ,HEA,57.7 ,,,,,2,227.2,,DBTDL,0.28 ,PC,0.57 ,,,APS,0.69 ,,,,,,,,,,,,,,,,,,,,,,,,,,,,,,,,,,,,,,,,,,,,,,,
46,600,Frontal Polymerization of Diurethane Diacrylates,JOURNAL OF SEPARATION SCIENCE,2008,,HDI,42.3 ,HEA,57.7 ,,,,,2.2,211.8,,DBTDL,0.28 ,PC,0.28 ,,,APS,0.28 ,,,,,,,,,,,,,,,,,,,,,,,,,,,,,,,,,,,,,,,,,,,,,,,
46,601,Frontal Polymerization of Diurethane Diacrylates,JOURNAL OF SEPARATION SCIENCE,2008,,HDI,42.3 ,HEA,57.7 ,,,,,2.4,264,,DBTDL,0.28 ,PC,0.28 ,,,AIBN,0.10 ,,,,,,,,,,,,,,,,,,,,,,,,,,,,,,,,,,,,,,,,,,,,,,,
46,602,Frontal Polymerization of Diurethane Diacrylates,JOURNAL OF SEPARATION SCIENCE,2008,,HDI,42.3 ,HEA,57.7 ,,,,,2.4,314,,DBTDL,0.28 ,PC,0.28 ,,,BPO,0.44 ,,,,,,,,,,,,,,,,,,,,,,,,,,,,,,,,,,,,,,,,,,,,,,,
46,603,Frontal Polymerization of Diurethane Diacrylates,JOURNAL OF SEPARATION SCIENCE,2008,,HDI,42.3 ,HEA,57.7 ,,,,,2.4,300,,DBTDL,0.28 ,PC,0.28 ,,,BPO,0.74 ,,,,,,,,,,,,,,,,,,,,,,,,,,,,,,,,,,,,,,,,,,,,,,,
46,604,Frontal Polymerization of Diurethane Diacrylates,JOURNAL OF SEPARATION SCIENCE,2008,,HDI,42.3 ,HEA,57.7 ,,,,,2.5,336,,DBTDL,0.28 ,PC,0.28 ,,,AIBN,0.50 ,,,,,,,,,,,,,,,,,,,,,,,,,,,,,,,,,,,,,,,,,,,,,,,
46,605,Frontal Polymerization of Diurethane Diacrylates,JOURNAL OF SEPARATION SCIENCE,2008,,HDI,42.3 ,HEA,57.7 ,,,,,2.5,297,,DBTDL,0.28 ,PC,0.28 ,,,BPO,0.15 ,,,,,,,,,,,,,,,,,,,,,,,,,,,,,,,,,,,,,,,,,,,,,,,
46,606,Frontal Polymerization of Diurethane Diacrylates,JOURNAL OF SEPARATION SCIENCE,2008,,HDI,42.3 ,HEA,57.7 ,,,,,2.7,234.6,,DBTDL,0.41 ,PC,0.42 ,,,APS,0.69 ,,,,,,,,,,,,,,,,,,,,,,,,,,,,,,,,,,,,,,,,,,,,,,,
46,607,Frontal Polymerization of Diurethane Diacrylates,JOURNAL OF SEPARATION SCIENCE,2008,,HDI,42.3 ,HEA,57.7 ,,,,,2.7,209.6,,DBTDL,0.28 ,PC,0.28 ,,,APS,0.42 ,,,,,,,,,,,,,,,,,,,,,,,,,,,,,,,,,,,,,,,,,,,,,,,
46,608,Frontal Polymerization of Diurethane Diacrylates,JOURNAL OF SEPARATION SCIENCE,2008,,HDI,42.3 ,HEA,57.7 ,,,,,2.7,165,,DBTDL,0.28 ,PC,0.28 ,,,APS,0.69 ,,,,,,,,,,,,,,,,,,,,,,,,,,,,,,,,,,,,,,,,,,,,,,,
46,609,Frontal Polymerization of Diurethane Diacrylates,JOURNAL OF SEPARATION SCIENCE,2008,,HDI,42.3 ,HEA,57.7 ,,,,,2.7,193.9,,DBTDL,0.28 ,PC,0.28 ,,,APS,0.83 ,,,,,,,,,,,,,,,,,,,,,,,,,,,,,,,,,,,,,,,,,,,,,,,
46,610,Frontal Polymerization of Diurethane Diacrylates,JOURNAL OF SEPARATION SCIENCE,2008,,HDI,42.3 ,HEA,57.7 ,,,,,3,188.5,,DBTDL,0.14 ,PC,0.14 ,,,APS,0.69 ,,,,,,,,,,,,,,,,,,,,,,,,,,,,,,,,,,,,,,,,,,,,"二月桂酸二丁基锡（DBTDL），焦儿茶酚（PC），2,2'-偶氮-异丁腈（AIBN），过氧化苯甲酰（BPO）;过氧化氢丁酯（tBP）",非绝热的玻璃试管（内径：16毫米）,,
46,611,Frontal Polymerization of Diurethane Diacrylates,JOURNAL OF SEPARATION SCIENCE,2008,,HDI,42.3 ,HEA,57.7 ,,,,,3,242.5,,DBTDL,0.28 ,PC,0.28 ,,,APS,0.69 ,,,,,,,,,,,,,,,,,,,,,,,,,,,,,,,,,,,,,,,,,,,,,,,
46,612,Frontal Polymerization of Diurethane Diacrylates,JOURNAL OF SEPARATION SCIENCE,2008,,HDI,42.3 ,HEA,57.7 ,,,,,3,269.5,,DBTDL,0.28 ,PC,0.28 ,,,APS,0.69 ,,,,,,,,,,,,,,,,,,,,,,,,,,,,,,,,,,,,,,,,,,,,,,,
46,613,Frontal Polymerization of Diurethane Diacrylates,JOURNAL OF SEPARATION SCIENCE,2008,,HDI,42.3 ,HEA,57.7 ,,,,,3.4,316,,DBTDL,0.28 ,PC,0.28 ,,,AIBN,0.30 ,,,,,,,,,,,,,,,,,,,,,,,,,,,,,,,,,,,,,,,,,,,,,,,
46,614,Frontal Polymerization of Diurethane Diacrylates,JOURNAL OF SEPARATION SCIENCE,2008,,HDI,42.3 ,HEA,57.7 ,,,,,3.6,211.9,,DBTDL,0.28 ,PC,0.28 ,,,APS,1.12 ,,,,,,,,,,,,,,,,,,,,,,,,,,,,,,,,,,,,,,,,,,,,,,,
46,615,Frontal Polymerization of Diurethane Diacrylates,JOURNAL OF SEPARATION SCIENCE,2008,,HDI,42.3 ,HEA,57.7 ,,,,,3.6,306,,DBTDL,0.28 ,PC,0.28 ,,,AIBN,1.00 ,,,,,,,,,,,,,,,,,,,,,,,,,,,,,,,,,,,,,,,,,,,,,,,
46,616,Frontal Polymerization of Diurethane Diacrylates,JOURNAL OF SEPARATION SCIENCE,2008,,HDI,42.3 ,HEA,57.7 ,,,,,4,288.5,,DBTDL,0.28 ,PC,0.13 ,,,APS,0.69 ,,,,,,,,,,,,,,,,,,,,,,,,,,,,,,,,,,,,,,,,,,,,,,,
46,617,Frontal Polymerization of Diurethane Diacrylates,JOURNAL OF SEPARATION SCIENCE,2008,,HDI,42.3 ,HEA,57.7 ,,,,,4,303,,DBTDL,0.28 ,PC,0.28 ,,,BPO,1.47 ,,,,,,,,,,,,,,,,,,,,,,,,,,,,,,,,,,,,,,,,,,,,,,,
47,618,Radical‑induced cationic frontal polymerisation for prepreg technology,MONATSHEFE FUR CHEMIE,2021,epoxy,BADGE,77.1 ,EOM,22.9 ,,,,,14.2,260,,,,,,,,TPED,2,,,,,,,,,,,,,,,,,,,,,,,,,,,,,,,,,,,,,,,,,,,,"1,6-己二醇二丙烯酸酯（HDDA）；1,1,2,2-四苯基乙烷-1,2-二醇（TPED）；双酚A二缩水甘油醚（BADGE）；双（叔丁基环己基）过氧二碳酸酯（BCPC）；EOM（（3-乙氧基-3-基）甲醇）",,光引发体系,
47,619,Frontal-Photopolymerization of Fully Biobased Epoxy Composites,Macromolecular,2022,epoxy,DGEVA,98,CE,2,,,,,48,280,,,,,,,,TPED,1,PAG,1,,,,,,,,,,,,,,,,,,,,,,,,,,,,,,,,,,,,,,,,,,"香草醇二缩水甘油醚（DGEVA）；3,4-环氧环己基甲基3,4-环氧环己烷羧酸酯（CE）；1,1,2,2-四苯基-1,2乙二醇（TPED）；对辛氧基苯基）苯基碘六氟锑酸铵（PAG）；苄基三乙基氯化铵（TEBAC）",,光引发体系,紫外灯照射
47,620,Frontal-Photopolymerization of Fully Biobased Epoxy Composites,Macromolecular,2022,epoxy,DGEVA,98,CE,2,,,linen,2层,62,277,,,,,,,,TPED,1,PAG,1,,,,,,,,,,,,,,,,,,,,,,,,,,,,,,,,,,,,,,,,,,浸渍,,光引发体系,
47,621,Frontal-Photopolymerization of Fully Biobased Epoxy Composites,Macromolecular,2022,epoxy,DGEVA,98,CE,2,,,cellulose,2层,66,278,,,,,,,,TPED,1,PAG,1,,,,,,,,,,,,,,,,,,,,,,,,,,,,,,,,,,,,,,,,,,浸渍,,光引发体系,
47,622,Frontal-Photopolymerization of Fully Biobased Epoxy Composites,Macromolecular,2022,epoxy,DGEVA,98,CE,2,,,linen,1层,67,285,,,,,,,,TPED,1,PAG,1,,,,,,,,,,,,,,,,,,,,,,,,,,,,,,,,,,,,,,,,,,浸渍,,光引发体系,
47,623,Frontal-Photopolymerization of Fully Biobased Epoxy Composites,Macromolecular,2022,epoxy,DGEVA,98,CE,2,,,cellulose,1层,69,285,,,,,,,,TPED,1,PAG,1,,,,,,,,,,,,,,,,,,,,,,,,,,,,,,,,,,,,,,,,,,浸渍,,光引发体系,
48,624,Radical induced cationic frontal polymerization for preparation of epoxy composites,COMPOSITES PART A-APPLIED SCIENCE AND MANFACTURING,2020,epoxy,BADGE,100,,,,,,,4.29,,,,,,,,,TPED,1.08,I-Al,0.1mol%,,,,,,293,,,262.3,,,,,,,,,,,,,,4201.5,,,,,,,,,,,,,,,,,,,"甲基六氢苯酐（MHHPA）；1,6-己二醇二缩水甘油醚（HDDGE）；1,3-双（2,3-环氧丙氧基）-2,2-二甲基丙烷（NPDGE）；（3-乙基氧烷-3-基）甲醇（EOM）；",,光引发体系,紫外灯照射
48,625,Radical induced cationic frontal polymerization for preparation of epoxy composites,COMPOSITES PART A-APPLIED SCIENCE AND MANFACTURING,2020,epoxy,BADGE,84.37 ,CE,15.63 ,,,,,4.34,,,,,,,,,TPED,1.14 ,I-Al,0.1mol%,,,,,,245,,,259.2,,,,,,,,,,,,,,4530.7,,,,,,,,,,,,,,,,,,,,,光引发体系,紫外灯照射
48,626,Radical induced cationic frontal polymerization for preparation of epoxy composites,COMPOSITES PART A-APPLIED SCIENCE AND MANFACTURING,2020,epoxy,BADGE,86.29 ,NPDGE,13.71 ,,,,,4.53,,,,,,,,,TPED,1.16 ,I-Al,0.1mol%,,,,,,227,,,229.6,,,,,,,,,,,,,,4334.2,,,,,,,,,,,,,,,,,,,,,光引发体系,
48,627,Radical induced cationic frontal polymerization for preparation of epoxy composites,COMPOSITES PART A-APPLIED SCIENCE AND MANFACTURING,2020,epoxy,BADGE,84.58 ,HDDGE,15.42 ,,,,,5.11,,,,,,,,,TPED,1.14 ,I-Al,0.1mol%,,,,,,254,,,221,,,,,,,,,,,,,,4275.2,,,,,,,,,,,,,,,,,,,,,光引发体系,
48,628,Radical induced cationic frontal polymerization for preparation of epoxy composites,COMPOSITES PART A-APPLIED SCIENCE AND MANFACTURING,2020,epoxy,BADGE,84.31 ,EOM,15.69 ,,,,,7.14,,,,,,,,,TPED,1.14 ,I-Al,0.1mol%,,,,,,356,,,245.1,,,,,,,,,,,,,,3995.1,,,,,,,,,,,,,,,,,,,,,光引发体系,
48,629,Radical‑induced cationic frontal polymerisation for prepreg technology,MONATSHEFE FUR CHEMIE,2021,epoxy,BADGE,77.1 ,EOM,22.9 ,,,,,14.2,260,,,,,,,,TPED,2,,,,,,,,,,,,,,,,,,,,,,,,,,,,,,,,,,,,,,,,,,,,"1,6-己二醇二丙烯酸酯（HDDA）；1,1,2,2-四苯基乙烷-1,2-二醇（TPED）；双酚A二缩水甘油醚（BADGE）；双（叔丁基环己基）过氧二碳酸酯（BCPC）；EOM（（3-乙氧基-3-基）甲醇）",,光引发体系,
49,630,Rapid Preparation of MWCNT s/Epoxy Resin Nanocomposites by Photoinduced Frontal Polymerization,MATERIALS,2020,epoxy,EP-221,100,,,,,,,0.81,234.5,,C5H11NO2,,,,,,TI,2,PI,,,,,,,165,,,,,,,,,,,,,,,,,,,,3.7,,,,,,88.7,,,,,,,,,,"多壁碳纳米管（MWCNT）；3,4-环氧环己基甲酸酯30,40-环氧环己基甲酯（EP-211）；亚硝酸异戊酯（C5H11NO2）N、 N-二甲基甲酰胺（DMF）；三氟化硼胺络合物作为热引发剂（TI）；六氟锑酸钠磺酸盐混合物作为光引发剂（PI）；羧基官能化多壁碳纳米管（MWCNTs-COOH）",,光引发体系,
49,631,Rapid Preparation of MWCNT s/Epoxy Resin Nanocomposites by Photoinduced Frontal Polymerization,MATERIALS,2020,epoxy,EP-221,99,MWCNT,1,,,,,0.98,,,C5H11NO2,,,,,,TI,2,PI,,,,,,,192,,,,,,,,,,,,,,,,,,,,10.1,,,,,,,,,,,,,,,,,,光引发体系,
49,632,Rapid Preparation of MWCNT s/Epoxy Resin Nanocomposites by Photoinduced Frontal Polymerization,MATERIALS,2020,epoxy,EP-221,99,MWCNTs-COOH,1,,,,,1.43,,,C5H11NO2,,,,,,TI,2,PI,,,,,,,224,,,,,,,,,,,,,,,,,,,,13.4,,,,,,,,,,,,,,,,,,光引发体系,
49,633,Rapid Preparation of MWCNT s/Epoxy Resin Nanocomposites by Photoinduced Frontal Polymerization,MATERIALS,2020,epoxy,EP-221,99.2,MWCNT,0.8,,,,,2.15,,,C5H11NO2,,,,,,TI,2,PI,,,,,,,165,,,,,,,,,,,,,,,,,,,,13.4,,,,,,,,,,,,,,,,,,光引发体系,
49,634,Rapid Preparation of MWCNT s/Epoxy Resin Nanocomposites by Photoinduced Frontal Polymerization,MATERIALS,2020,epoxy,EP-221,99.4,MWCNT,0.6,,,,,2.41,,,C5H11NO2,,,,,,TI,2,PI,,,,,,,146,,,,,,,,,,,,,,,,,,,,17.6,,,,,,,,,,,,,,,,,,光引发体系,
49,635,Rapid Preparation of MWCNT s/Epoxy Resin Nanocomposites by Photoinduced Frontal Polymerization,MATERIALS,2020,epoxy,EP-221,99.2,MWCNTs-COOH,0.8,,,,,2.54,211.3,,C5H11NO2,,,,,,TI,2,PI,,,,,,,206,,,,,,,,,,,,,,,,,,,,15,,,,,,105.1,,,,,,,,,,,,光引发体系,
49,636,Rapid Preparation of MWCNT s/Epoxy Resin Nanocomposites by Photoinduced Frontal Polymerization,MATERIALS,2020,epoxy,EP-221,99.6,MWCNT,0.4,,,,,2.63,,,C5H11NO2,,,,,,TI,2,PI,,,,,,,139,,,,,,,,,,,,,,,,,,,,21.1,,,,,,,,,,,,,,,,,,光引发体系,
49,637,Rapid Preparation of MWCNT s/Epoxy Resin Nanocomposites by Photoinduced Frontal Polymerization,MATERIALS,2020,epoxy,EP-221,99.4,MWCNTs-COOH,0.6,,,,,2.72,224.2,,C5H11NO2,,,,,,TI,2,PI,,,,,,,198,,,,,,,,,,,,,,,,,,,,19.9,,,,,,107.4,,,,,,,,,,,,光引发体系,紫外光照
49,638,Rapid Preparation of MWCNT s/Epoxy Resin Nanocomposites by Photoinduced Frontal Polymerization,MATERIALS,2020,epoxy,EP-221,99.8,MWCNT,0.2,,,,,2.89,,,C5H11NO2,,,,,,TI,2,PI,,,,,,,133,,,,,,,,,,,,,,,,,,,,9.1,,,,,,,,,,,,,,,,,,光引发体系,
49,639,Rapid Preparation of MWCNT s/Epoxy Resin Nanocomposites by Photoinduced Frontal Polymerization,MATERIALS,2020,epoxy,EP-221,99.6,MWCNTs-COOH,0.4,,,,,3.04,226.6,,C5H11NO2,,,,,,TI,2,PI,,,,,,,185,,,,,,,,,,,,,,,,,,,,28.3,,,,,,146,,,,,,,,,,,,光引发体系,
49,640,Rapid Preparation of MWCNT s/Epoxy Resin Nanocomposites by Photoinduced Frontal Polymerization,MATERIALS,2020,epoxy,EP-221,99.8,MWCNTs-COOH,0.2,,,,,3.15,227.9,,C5H11NO2,,,,,,TI,2,PI,,,,,,,179,,,,,,,,,,,,,,,,,,,,11.5,,,,,,92.4,,,,,,,,,,,,光引发体系,
49,641,Direct writing of continuous carbon fibers/epoxy thermoset composites with high-strength and low energy-consumption,Additive Manufacturing,2021,epoxy,BADGE,100,,,,,,,3.8,220.5,,,,,,,,I-Al,0.02mol%,I-TI,2.16,,,,,,,,,,,,,,,,,,,,,,,,,,,,,,,,,,,,,,,,,,"1,1,2,2-四苯基-1,2-乙二醇（TPED，简称I-TI）；阳离子光引发剂（对辛氧基苯基）苯基碘六氟锑酸盐（I-Sb）；双酚A二缩水甘油醚（BADGE）；氟化烷氧基铝酸盐（对辛氧基苯基）苯基碘鎓盐（表示为I-Al，用作阳离子引发剂）",,热引发体系,
49,642,Direct writing of continuous carbon fibers/epoxy thermoset composites with high-strength and low energy-consumption,Additive Manufacturing,2021,epoxy,BADGE,100,,,,,,,5.1,234.6,,,,,,,,I-Al,0.05mol%,I-TI,2.16,,,,,,,,,,,,,,,,,,,,,,,,,,,,,,,,,,,,,,,,,,,,热引发体系,UV光源
49,643,Direct writing of continuous carbon fibers/epoxy thermoset composites with high-strength and low energy-consumption,Additive Manufacturing,2021,epoxy,BADGE,100,,,,,,,5.1,234.5,,,,,,,,I-Al,2mol%,I-TI,2.16,,,,,,,,,,,,,,,,,,,,,,,,,,,,,,,,,,,,,,,,,,,,热引发体系,UV光源
49,644,Direct writing of continuous carbon fibers/epoxy thermoset composites with high-strength and low energy-consumption,Additive Manufacturing,2021,epoxy,BADGE,100,,,,,,,6,236.3,,,,,,,,I-Al,0.08mol%,I-TI,2.16,,,,,,,,,,,,,,,,,,,,,,,,,,,,,,,,,,,,,,,,,,,,热引发体系,UV光源
49,645,Direct writing of continuous carbon fibers/epoxy thermoset composites with high-strength and low energy-consumption,Additive Manufacturing,2021,epoxy,BADGE,100,,,,,,,6.2,240.8,,,,,,,,I-Al,2mol%,I-TI,4.31 ,,,,,,,,,,,,,,,,,,,,,,,,,,,,,,,,,,,,,,,,,,,,热引发体系,UV光源
49,646,Direct writing of continuous carbon fibers/epoxy thermoset composites with high-strength and low energy-consumption,Additive Manufacturing,2021,epoxy,BADGE,100,,,,,,,6.4,244.9,,,,,,,,I-Al,2mol%,I-TI,6.47 ,,,,,,,,,,,,,,,,,,,,,,,,,,,,,,,,,,,,,,,,,,,,热引发体系,UV光源
49,647,Direct writing of continuous carbon fibers/epoxy thermoset composites with high-strength and low energy-consumption,Additive Manufacturing,2021,epoxy,BADGE,100,,,,,,,7,242.4,,,,,,,,I-Al,0.1mol%,I-TI,2.16,,,,,,,,,,,,,,,,,,,,,,,,,,,,,,,,,,,,,,,,,,,,热引发体系,UV光源
49,648,Direct writing of continuous carbon fibers/epoxy thermoset composites with high-strength and low energy-consumption,Additive Manufacturing,2021,epoxy,BADGE,100,,,,,,,7,245.1,,,,,,,,I-Al,2mol%,I-TI,8.62 ,,,,,,,,,,,,,,,,,,,,,,,,,,,,,,,,,,,,,,,,,,,,热引发体系,UV光源
49,649,Direct writing of continuous carbon fibers/epoxy thermoset composites with high-strength and low energy-consumption,Additive Manufacturing,2021,epoxy,BADGE,100,,,,,,,9.2,268.7,,,,,,,,I-Al,0.25mol%,I-TI,2.16,,,,,,,,,,,,,,,,,,,,,,,,,,,,,,,,,,,,,,,,,,,,热引发体系,UV光源
49,650,Direct writing of continuous carbon fibers/epoxy thermoset composites with high-strength and low energy-consumption,Additive Manufacturing,2021,epoxy,BADGE,100,,,,,,,10.5,279,,,,,,,,I-Al,1mol%,I-TI,2.16,,,,,,,,,,,,,,,,,,,,,,,,,,,,,,,,,,,,,,,,,,,,热引发体系,UV光源
49,651,Direct writing of continuous carbon fibers/epoxy thermoset composites with high-strength and low energy-consumption,Additive Manufacturing,2021,epoxy,BADGE,100,,,,,,,11.2,291,,,,,,,,I-Al,2mol%,I-TI,2.16,,,,,,,,,,,,,,,,,,,,,,,,,,,,,,,,,,,,,,,,,,,,热引发体系,UV光源
50,652,Recent Advances in Cationic Photopolymerization,JOURNAL OF PHOTOPOLYMERS SCIENCE AND TECHNOLOGY,2019,epoxy,BADGE,97,SiO2,3,,,,,6.8,,,,,,,,,IOC-8,1,TPED,1,,,,,,,,,,,,,,,,,,,,,,,,,,,,,,,,,,,,,,,,,,,,光引发体系,UV光源
50,653,Recent Advances in Cationic Photopolymerization,JOURNAL OF PHOTOPOLYMERS SCIENCE AND TECHNOLOGY,2019,epoxy,BADGE,98,SiO2,2,,,,,6.9,,,,,,,,,IOC-8,1,TPED,1,,,,,,,,,,,,,,,,,,,,,,,,,,,,,,,,,,,,,,,,,,,,光引发体系,UV光源
50,654,Recent Advances in Cationic Photopolymerization,JOURNAL OF PHOTOPOLYMERS SCIENCE AND TECHNOLOGY,2019,epoxy,BADGE,99,SiO2,1,,,,,7.4,,,,,,,,,IOC-8,1,TPED,1,,,,,,,,,,,,,,,,,,,,,,,,,,,,,,,,,,,,,,,,,,,,光引发体系,UV光源
50,655,Recent Advances in Cationic Photopolymerization,JOURNAL OF PHOTOPOLYMERS SCIENCE AND TECHNOLOGY,2019,epoxy,BADGE,100,SiO2,0,,,,,7.5,,,,,,,,,IOC-8,1,TPED,1,,,,,,,,,,,,,,,,,,,,,,,,,,,,,,,,,,,,,,,,,,双酚A二缩水甘油醚（BADGE）；,,光引发体系,UV光源
51,656,Successful UV-Induced RICFP of Epoxy-Composites,MACROMOLECULAR CHEMISTRY AND PHYSICS,2017,epoxy,BADGE,97.1 ,SiO2,2.9 ,,,,,6.82,202,,,,,,,,IOC-8,3.66 ,TPED,2.09 ,,,,,,,,,,,,,,,,,,,,,,,,,,,,,,,,134,,,,,,,,,,,,光引发,UV光源
51,657,Successful UV-Induced RICFP of Epoxy-Composites,MACROMOLECULAR CHEMISTRY AND PHYSICS,2017,epoxy,BADGE,98.0 ,SiO2,2.0 ,,,,,6.9,190,,,,,,,,IOC-8,3.70 ,TPED,2.11 ,,,,,,,,,,,,,,,,,,,,,,,,,,,,,,,,132,,,,,,,,,,,,光引发,UV光源
51,658,Successful UV-Induced RICFP of Epoxy-Composites,MACROMOLECULAR CHEMISTRY AND PHYSICS,2017,epoxy,BADGE,99.0 ,SiO2,1.0 ,,,,,7.46,187,,,,,,,,IOC-8,3.73 ,TPED,2.13 ,,,,,,,,,,,,,,,,,,,,,,,,,,,,,,,,141,,,,,,,,,,,,光引发,UV光源
51,659,Successful UV-Induced RICFP of Epoxy-Composites,MACROMOLECULAR CHEMISTRY AND PHYSICS,2017,epoxy,BADGE,100.0 ,SiO2,0.0 ,,,,,7.5,192,,,,,,,,IOC-8,3.77 ,TPED,2.16 ,,,,,,,,,,,,,,,,,,,,,,,,,,,,,,,,134,,,,,,,,,,四苯基乙二醇（TPED，苯并吡那醇）；碘盐PAG p-（辛氧基苯基）苯基碘酸六氟锑酸酯（IOC-8 SbF6）；双酚A二缩水甘油醚（BADGE）,,光引发,UV光源
52,660,Radical‑induced cationic frontal polymerisation for prepreg technology,MONATSHEFE FUR CHEMIE,2021,acrylate,HDDA,12.4 ,BCPC,87.6 ,,,,,3.2,195,,,,,,,,TPED,2,,,,,,,,,,,,,,,,,,,,,,,,,,,,,,,,,,,,,,,,,,,,,,光引发体系,UV光源
52,661,Radical‑induced cationic frontal polymerisation for prepreg technology,MONATSHEFE FUR CHEMIE,2021,acrylate,HDDA,9.1 ,BCPC,90.9 ,,,,,4.8,219,,,,,,,,TPED,2,,,,,,,,,,,,,,,,,,,,,,,,,,,,,,,,,,,,,,,,,,,,,,光引发体系,
52,662,Radical‑induced cationic frontal polymerisation for prepreg technology,MONATSHEFE FUR CHEMIE,2021,acrylate,HDDA,5.9 ,BCPC,94.1 ,,,,,6.3,220,,,,,,,,TPED,2,,,,,,,,,,,,,,,,,,,,,,,,,,,,,,,,,,,,,,,,,,,,,,光引发体系,
52,663,Radical‑induced cationic frontal polymerisation for prepreg technology,MONATSHEFE FUR CHEMIE,2021,acrylate,HDDA,2.9 ,BCPC,97.1 ,,,,,8.1,241,,,,,,,,TPED,2,,,,,,,,,,,,,,,,,,,,,,,,,,,,,,,,,,,,,,,,,,,,,,光引发体系,
52,664,Radical‑induced cationic frontal polymerisation for prepreg technology,MONATSHEFE FUR CHEMIE,2021,acrylate,HDDA,0.0 ,BCPC,100.0 ,,,,,16.6,265,,,,,,,,TPED,2,,,,,,,,,,,,,,,,,,,,,,,,,,,,,,,,,,,,,,,,,,,,,,光引发体系,
53,665,Thermal transport and chemical effects of fillers on free-radical frontal polymerization,JOURNAL OF POLYMER SCIENCE,2020,acrylate,TMTPA,51,Ca-Bentonite,49,,,,,2.4,161.2,,,,,,,,Luperox®231,0.51,,,,,,,,,,,,,,,,,,,,,,,,,,,,,,,,,,,,,,,,,,,,,,热引发体系,
53,666,Thermal transport and chemical effects of fillers on free-radical frontal polymerization,JOURNAL OF POLYMER SCIENCE,2020,acrylate,TMTPA,51,Na-Bentonite,49,,,,,3,157.1,,,,,,,,Luperox®231,0.51,,,,,,,,,,,,,,,,,,,,,,,,,,,,,,,,,,,,,,,,,,,,,,热引发体系,烙铁加热
53,667,Thermal transport and chemical effects of fillers on free-radical frontal polymerization,JOURNAL OF POLYMER SCIENCE,2020,acrylate,TMTPA,51,Dried Ca-Bentonite,49,,,,,3.5,174.5,,,,,,,,Luperox®231,0.51,,,,,,,,,,,,,,,,,,,,,,,,,,,,,,,,,,,,,,,,,,,,,,热引发体系,烙铁加热
53,668,Thermal transport and chemical effects of fillers on free-radical frontal polymerization,JOURNAL OF POLYMER SCIENCE,2020,acrylate,TMTPA,51,fumed silica,49.00 ,milled carbon,0.00 ,,,3.8,195.8,,,,,,,,Luperox®231,0.51,,,,,,,,,,,,,,,,,,,,,,,,,,,,,,,,,,,,,,,,,,,,"三羟甲基丙烷三丙烯酸酯（TMPTA）；过氧化苯甲酰（BPO）、1,1-二（叔丁基过氧基）3,3,5-三环己烷（Luperox®231）；Polygloss®90高岭土；",,热引发体系,烙铁加热
53,669,Thermal transport and chemical effects of fillers on free-radical frontal polymerization,JOURNAL OF POLYMER SCIENCE,2020,acrylate,TMTPA,51,Dried Laponite,49,,,,,4.7,187.9,,,,,,,,Luperox®231,0.51,,,,,,,,,,,,,,,,,,,,,,,,,,,,,,,,,,,,,,,,,,,,,,热引发体系,烙铁加热
53,670,Thermal transport and chemical effects of fillers on free-radical frontal polymerization,JOURNAL OF POLYMER SCIENCE,2020,acrylate,TMTPA,51,fumed silica,48.93 ,milled carbon,0.07 ,,,5.3,197.6,,,,,,,,Luperox®231,0.51,,,,,,,,,,,,,,,,,,,,,,,,,,,,,,,,,,,,,,,,,,,,,,热引发体系,烙铁加热
53,671,Thermal transport and chemical effects of fillers on free-radical frontal polymerization,JOURNAL OF POLYMER SCIENCE,2020,acrylate,TMTPA,51,Tale,49,,,,,6.9,205.7,,,,,,,,Luperox®231,0.51,,,,,,,,,,,,,,,,,,,,,,,,,,,,,,,,,,,,,,,,,,,,,,热引发体系,烙铁加热
53,672,Thermal transport and chemical effects of fillers on free-radical frontal polymerization,JOURNAL OF POLYMER SCIENCE,2020,acrylate,TMTPA,51,Dried Na-Bentonite,49,,,,,6.9,196.1,,,,,,,,Luperox®231,0.51,,,,,,,,,,,,,,,,,,,,,,,,,,,,,,,,,,,,,,,,,,,,,,热引发体系,烙铁加热
53,673,Thermal transport and chemical effects of fillers on free-radical frontal polymerization,JOURNAL OF POLYMER SCIENCE,2020,acrylate,TMTPA,51,fumed silica,48.83 ,milled carbon,0.17 ,,,7,201,,,,,,,,Luperox®231,0.51,,,,,,,,,,,,,,,,,,,,,,,,,,,,,,,,,,,,,,,,,,,,,,热引发体系,烙铁加热
53,674,Thermal transport and chemical effects of fillers on free-radical frontal polymerization,JOURNAL OF POLYMER SCIENCE,2020,acrylate,TMTPA,51,Kaolin,49,,,,,7.1,215.1,,,,,,,,Luperox®231,0.51,,,,,,,,,,,,,,,,,,,,,,,,,,,,,,,,,,,,,,,,,,,,,,热引发体系,烙铁加热
53,675,Thermal transport and chemical effects of fillers on free-radical frontal polymerization,JOURNAL OF POLYMER SCIENCE,2020,acrylate,TMTPA,51,Calcium Carbonate,49,,,,,7.3,200.7,,,,,,,,Luperox®231,0.51,,,,,,,,,,,,,,,,,,,,,,,,,,,,,,,,,,,,,,,,,,,,,,热引发体系,烙铁加热
53,676,Thermal transport and chemical effects of fillers on free-radical frontal polymerization,JOURNAL OF POLYMER SCIENCE,2020,acrylate,TMTPA,51,fumed silica,48.71 ,milled carbon,0.29 ,,,9,203.5,,,,,,,,Luperox®231,0.51,,,,,,,,,,,,,,,,,,,,,,,,,,,,,,,,,,,,,,,,,,,,,,热引发体系,烙铁加热
53,677,Thermal transport and chemical effects of fillers on free-radical frontal polymerization,JOURNAL OF POLYMER SCIENCE,2020,acrylate,TMTPA,51,fumed silica,48.56 ,milled carbon,0.44 ,,,12.6,217.9,,,,,,,,Luperox®231,0.51,,,,,,,,,,,,,,,,,,,,,,,,,,,,,,,,,,,,,,,,,,,,,,热引发体系,烙铁加热
54,678,Frontal Polymerization of a Thin Film on a Wood Substrate,ACS MACRO LETTERS,2020,acrylate,TMPTA,80.8 ,FS,2.5 ,CC,16.7 ,,,,,,,,,,,,Luperox 231,1,,,,,,,,701,,,,,,,,,,,,,,,,,,,,,,,,,,,,,,,,,,,,,,光引发体系,烙铁加热
54,679,Frontal Polymerization of a Thin Film on a Wood Substrate,ACS MACRO LETTERS,2020,acrylate,TMPTA,90.7 ,FS,2.8 ,G,6.5 ,,,,,,,,,,,,Luperox 231,1,,,,,,,,902,,,,,,,,,,,,,,,,,,,,,,,,,,,,,,,,,,,,,,光引发体系,UV光源
54,680,Frontal Polymerization of a Thin Film on a Wood Substrate,ACS MACRO LETTERS,2020,acrylate,TMPTA,92.4 ,FS,2.9 ,G,4.8 ,,,20.3,136.5,,,,,,,,Luperox 231,1,,,,,,,,688,,,,,,,,,,,,,,,,,,,,,,,,,,,,,,,,,,,,,,光引发体系,UV光源
54,681,Frontal Polymerization of a Thin Film on a Wood Substrate,ACS MACRO LETTERS,2020,acrylate,TMPTA,94.2 ,FS,2.9 ,G,2.9 ,,,21.8,227.4,,,,,,,,Luperox 231,1,,,,,,,,631,,,,,,,,,,,,,,,,,,,,,,,,,,,,,,,,,,,,,,光引发体系,UV光源
54,682,Frontal Polymerization of a Thin Film on a Wood Substrate,ACS MACRO LETTERS,2020,acrylate,TMPTA,92.4 ,FS,2.9 ,CC,4.8 ,,,23.1,130.3,,,,,,,,Luperox 231,1,,,,,,,,596,,,,,,,,,,,,,,,,,,,,,,,,,,,,,,,,,,,,"三羟甲基丙烷三丙烯酸酯（TMPTA）；Luperox 231（1,1bis（叔丁基过氧基）-3,3,5-三甲基环己烷）；碳酸钙（CC）和石墨烯纳米片（G）；气相二氧化硅（FS）",,光引发体系,UV光源
54,683,Frontal Polymerization of a Thin Film on a Wood Substrate,ACS MACRO LETTERS,2020,acrylate,TMPTA,84.3 ,FS,2.6 ,CC,13.0 ,,,24.3,237.5,,,,,,,,Luperox 231,1,,,,,,,,727,,,,,,,,,,,,,,,,,,,,,,,,,,,,,,,,,,,,,,光引发体系,UV光源
54,684,Frontal Polymerization of a Thin Film on a Wood Substrate,ACS MACRO LETTERS,2020,acrylate,TMPTA,96.0 ,FS,3.0 ,G,1.0 ,,,25.7,241.8,,,,,,,,Luperox 231,1,,,,,,,,479,,,,,,,,,,,,,,,,,,,,,,,,,,,,,,,,,,,,,,光引发体系,UV光源
54,685,Frontal Polymerization of a Thin Film on a Wood Substrate,ACS MACRO LETTERS,2020,acrylate,TMPTA,88.2 ,FS,2.7 ,CC,9.1 ,,,26,190.8,,,,,,,,Luperox 231,1,,,,,,,,554,,,,,,,,,,,,,,,,,,,,,,,,,,,,,,,,,,,,,,光引发体系,UV光源
55,686,Cure-on-demand wood adhesive based on the frontal polymerization of acrylates,JOURNAL OF APPLIED POLYMER SCIENCE,2016,acrylate,TMPTA,70.5,7/3 TMPEOTA,23.5,silica,6,,,,,,,,,,,,Luperox®231,1,,,,,,,,,,,,,,,,,,,,,,,,,,0.92,,,,,,,,,,,,,,,,,,三羟甲基丙烷三丙烯酸酯[TMPTA]；三羟甲基丙烷乙氧基三丙烯酸酯[TMPEOTA];丙烯酸（AA）;,,热引发体系,UV光源
55,687,Cure-on-demand wood adhesive based on the frontal polymerization of acrylates,JOURNAL OF APPLIED POLYMER SCIENCE,2016,acrylate,TMPTA,70.5,7/3 TMPEOTA,23.5,silica,6,,,,,,,,,,,,Luperox®231,2,,,,,,,,,,,,,,,,,,,,,,,,,,1.14,,,,,,,,,,,,,,,,,,,,热引发体系,烙铁或热枪
55,688,Cure-on-demand wood adhesive based on the frontal polymerization of acrylates,JOURNAL OF APPLIED POLYMER SCIENCE,2016,acrylate,TMPTA,70.5,7/3 TMPEOTA,23.5,silica,6,,,,,,,,,,,,Luperox®231,4,,,,,,,,,,,,,,,,,,,,,,,,,,1.4,,,,,,,,,,,,,,,,,,,,热引发体系,烙铁或热枪
55,689,Cure-on-demand wood adhesive based on the frontal polymerization of acrylates,JOURNAL OF APPLIED POLYMER SCIENCE,2016,acrylate,TMPTA,70.5,7/3 TMPEOTA,23.5,silica,6,,,,,,,,,,,,Luperox®231,6,,,,,,,,,,,,,,,,,,,,,,,,,,0.97,,,,,,,,,,,,,,,,,,,,热引发体系,烙铁或热枪
55,690,Cure-on-demand wood adhesive based on the frontal polymerization of acrylates,JOURNAL OF APPLIED POLYMER SCIENCE,2016,acrylate,TMPTA,70.5,7/3 TMPEOTA,23.5,silica,6,,,,,,,,,,,,Luperox®231,7,,,,,,,,,,,,,,,,,,,,,,,,,,1.88,,,,,,,,,,,,,,,,,,,,热引发体系,烙铁或热枪
55,691,Cure-on-demand wood adhesive based on the frontal polymerization of acrylates,JOURNAL OF APPLIED POLYMER SCIENCE,2016,acrylate,TMPTA,70.5,7/3 TMPEOTA,23.5,silica,6,,,,,,,,,,,,Luperox®231,10,,,,,,,,,,,,,,,,,,,,,,,,,,1.14,,,,,,,,,,,,,,,,,,,,热引发体系,烙铁或热枪
55,692,Cure-on-demand wood adhesive based on the frontal polymerization of acrylates,JOURNAL OF APPLIED POLYMER SCIENCE,2016,acrylate,TMPTA,57.75,7/3 TMPEOTA,19.25,silica,3,kaolin,20,,,,,,,,,,Luperox®231,4,,,,,,,,,,,,,,,,,,,,,,,,,,0.72,,,,,,,,,,,,,,,,,,,,热引发体系,烙铁或热枪
55,693,Cure-on-demand wood adhesive based on the frontal polymerization of acrylates,JOURNAL OF APPLIED POLYMER SCIENCE,2016,acrylate,TMPTA,57.75,7/3 TMPEOTA,19.25,silica,3,kaolin,20,,,,,,,,,,Luperox®231,6,,,,,,,,,,,,,,,,,,,,,,,,,,0.76,,,,,,,,,,,,,,,,,,,,热引发体系,烙铁或热枪
55,694,Cure-on-demand wood adhesive based on the frontal polymerization of acrylates,JOURNAL OF APPLIED POLYMER SCIENCE,2016,acrylate,TMPTA,57.75,7/3 TMPEOTA,19.25,silica,3,kaolin,20,,,,,,,,,,Luperox®231,8,,,,,,,,,,,,,,,,,,,,,,,,,,0.29,,,,,,,,,,,,,,,,,,,,热引发体系,烙铁或热枪
55,695,Cure-on-demand wood adhesive based on the frontal polymerization of acrylates,JOURNAL OF APPLIED POLYMER SCIENCE,2016,acrylate,TMPTA,57.75,7/3 TMPEOTA,19.25,silica,3,kaolin,20,,,,,,,,,,Luperox®231,10,,,,,,,,,,,,,,,,,,,,,,,,,,0.51,,,,,,,,,,,,,,,,,,,,热引发体系,烙铁或热枪
55,696,Cure-on-demand wood adhesive based on the frontal polymerization of acrylates,JOURNAL OF APPLIED POLYMER SCIENCE,2016,acrylate,TMPTA,63,7/3 TMPEOTA,21,silica,6,kaolin,10,,,,,,,,,,Luperox®231,9,,,,,,,,,,,,,,,,,,,,,,,,,,0.55,,,,,,,,,,,,,,,,,,,,热引发体系,烙铁或热枪
55,697,Cure-on-demand wood adhesive based on the frontal polymerization of acrylates,JOURNAL OF APPLIED POLYMER SCIENCE,2016,acrylate,TMPTA,59.25,7/3 TMPEOTA,19.75,silica,6,kaolin,15,,,,,,,,,,Luperox®231,9,,,,,,,,,,,,,,,,,,,,,,,,,,0.61,,,,,,,,,,,,,,,,,,,,热引发体系,烙铁或热枪
55,698,Cure-on-demand wood adhesive based on the frontal polymerization of acrylates,JOURNAL OF APPLIED POLYMER SCIENCE,2016,acrylate,TMPTA,55.5,7/3 TMPEOTA,18.5,silica,6,kaolin,20,,,,,,,,,,Luperox®231,9,,,,,,,,,,,,,,,,,,,,,,,,,,0.62,,,,,,,,,,,,,,,,,,,,热引发体系,烙铁或热枪
55,699,Cure-on-demand wood adhesive based on the frontal polymerization of acrylates,JOURNAL OF APPLIED POLYMER SCIENCE,2016,acrylate,TMPTA,51.75,7/3 TMPEOTA,17.25,silica,6,kaolin,25,,,,,,,,,,Luperox®231,9,,,,,,,,,,,,,,,,,,,,,,,,,,0.48,,,,,,,,,,,,,,,,,,,,热引发体系,烙铁或热枪
55,700,Cure-on-demand wood adhesive based on the frontal polymerization of acrylates,JOURNAL OF APPLIED POLYMER SCIENCE,2016,acrylate,TMPTA,48,7/3 TMPEOTA,16,silica,6,kaolin,30,,,,,,,,,,Luperox®231,9,,,,,,,,,,,,,,,,,,,,,,,,,,0.90 ,,,,,,,,,,,,,,,,,,,,热引发体系,烙铁或热枪
56,701,In vitroevaluation of thermal frontally polymerized thiol-ene composites as bone augments,JOURNAL OF BIOMEDICAL MATERIALS RESEARCH PART B-APPLIED BIOMATERIALS,2016,acrylate,PETA,66,TMPTMP,34,,,,,7.2,124,,,,,,,,,,,,,,,,,,,,,,,,,,,,,,,3.44,,,,,,,26.37,,,,,,,,,,,,,,,,,热引发体系,烙铁或热枪
56,702,In vitroevaluation of thermal frontally polymerized thiol-ene composites as bone augments,JOURNAL OF BIOMEDICAL MATERIALS RESEARCH PART B-APPLIED BIOMATERIALS,2016,acrylate,PETA,80,TMPTMP,20,,,,,13.2,160,,,,,,,,,,,,,,,,,,,,,,,,,,,,,,,3.65,,,,,,,30.72,,,,,,,,,,,,,,,,,热引发体系,烙铁或热板
56,703,In vitroevaluation of thermal frontally polymerized thiol-ene composites as bone augments,JOURNAL OF BIOMEDICAL MATERIALS RESEARCH PART B-APPLIED BIOMATERIALS,2016,acrylate,PETA,90,TMPTMP,10,,,,,16.8,180,,,,,,,,,,,,,,,,,,,,,,,,,,,,,,,1.68,,,,,,,15.2,,,,,,,,,,,,,,,,,热引发体系,烙铁或热板
56,704,In vitroevaluation of thermal frontally polymerized thiol-ene composites as bone augments,JOURNAL OF BIOMEDICAL MATERIALS RESEARCH PART B-APPLIED BIOMATERIALS,2016,acrylate,PETA,100,TMPTMP,0,,,,,27,200,,,,,,,,,,,,,,,,,,,,,,,,,,,,,,,0.87,,,,,,,6.25,,,,,,,,,,,,,,,三羟甲基丙烷三（3-巯基丙酸）（TMPTMP），luperox A98过氧化苯甲酰（BPO），羟基磷灰石（HA），季戊四醇三丙烯酸酯（PETA）。,,热引发体系,烙铁或热板
57,705,Preparation and interaction study between fullerene and graphene in a polymeric matrix,COMPOSITES SCIENCE AND TECHNOLOGY,2015,acrylate,TEGDA,90,graphite,5,C60,5,,,1.2,204,,,,,,,,,,,,,,,,,,,,,,,,,,,,,,,,,,,,,,,,,,,,,,,,,,,,,,,热引发体系,烙铁或热板
57,706,Preparation and interaction study between fullerene and graphene in a polymeric matrix,COMPOSITES SCIENCE AND TECHNOLOGY,2015,acrylate,TEGDA,82.5,graphite,12.5,C60,5,,,1.2,205,,,,,,,,,,,,,,,,,,,,,,,,,,,,,,,,,,,,,,,,,,,,,,,,,,,,,,,热引发体系,
57,707,Preparation and interaction study between fullerene and graphene in a polymeric matrix,COMPOSITES SCIENCE AND TECHNOLOGY,2015,acrylate,TEGDA,95,graphite,0,C60,5,,,1.6,217,,,,,,,,,,,,,,,,,,,,,,,,,,,,,,,,,,,,,,,,,,,,,,,,,,,,,,,热引发体系,
57,708,Preparation and interaction study between fullerene and graphene in a polymeric matrix,COMPOSITES SCIENCE AND TECHNOLOGY,2015,acrylate,TEGDA,82.5,graphite,5,C60,12.5,,,2,222,,,,,,,,,,,,,,,,,,,,,,,,,,,,,,,,,,,,,,,,,,,,,,,,,,,,,,,热引发体系,
57,709,Preparation and interaction study between fullerene and graphene in a polymeric matrix,COMPOSITES SCIENCE AND TECHNOLOGY,2015,acrylate,TEGDA,100,,,,,,,2.4,224,,,,,,,,TETDPP,,,,,,,,,,,,,,,,,,,,,,,,,,,,,,,,,,,,,,,,,,,,,四乙二醇二丙烯酸酯（TEGDA）；过硫酸三己基十四烷基鏻（TETDPP）；,,热引发体系,
57,710,Preparation and interaction study between fullerene and graphene in a polymeric matrix,COMPOSITES SCIENCE AND TECHNOLOGY,2015,acrylate,TEGDA,95,graphite,5,C60,0,,,0.8,171,,,,,,,,,,,,,,,,,,,,,,,,,,,,,,,,,,,,,,,,,,,,,,,,,,,,,,,热引发体系,
58,711,Thermal Frontal Polymerization with a Thermally Released Redox Catalyst,JOURNAL OF POLYMER SCIENCE PART A-POLYMER CHEMISTRY,2012,acrylate,TMPTA,15,Kaolin,85,,,,,0,0,,,,,,,,CHP,3,Intelimer 6050X11,3.2,,,,,,,,,,,,,,,,,,,,,,,,,,,,,,,,,,,,,,,,,,,,热引发体系,
58,712,Thermal Frontal Polymerization with a Thermally Released Redox Catalyst,JOURNAL OF POLYMER SCIENCE PART A-POLYMER CHEMISTRY,2012,acrylate,TMPTA,18,Kaolin,82,,,,,1.18,176.7,,,,,,,,CHP,5,Intelimer 6050X11,3.2,,,,,,,,,,,,,,,,,,,,,,,,,,,,,,,,,,,,,,,,,,,,热引发体系,烙铁加热
58,713,Thermal Frontal Polymerization with a Thermally Released Redox Catalyst,JOURNAL OF POLYMER SCIENCE PART A-POLYMER CHEMISTRY,2012,acrylate,TMPTA,18,Kaolin,82,,,,,1.22,175.5,,,,,,,,CHP,3,Intelimer 6050X11,3.2,,,,,,,,,,,,,,,,,,,,,,,,,,,,,,,,,,,,,,,,,,,,热引发体系,烙铁加热
58,714,Thermal Frontal Polymerization with a Thermally Released Redox Catalyst,JOURNAL OF POLYMER SCIENCE PART A-POLYMER CHEMISTRY,2012,acrylate,TMPTA,23,Kaolin,77,,,,,1.24,186.9,,,,,,,,CHP,5,Intelimer 6050X11,3.2,,,,,,,,,,,,,,,,,,,,,,,,,,,,,,,,,,,,,,,,,,,,热引发体系,烙铁加热
58,715,Thermal Frontal Polymerization with a Thermally Released Redox Catalyst,JOURNAL OF POLYMER SCIENCE PART A-POLYMER CHEMISTRY,2012,acrylate,TMPTA,20,Kaolin,80,,,,,1.24,186.7,,,,,,,,CHP,5,Intelimer 6050X11,3.2,,,,,,,,,,,,,,,,,,,,,,,,,,,,,,,,,,,,,,,,,,,,热引发体系,烙铁加热
58,716,Thermal Frontal Polymerization with a Thermally Released Redox Catalyst,JOURNAL OF POLYMER SCIENCE PART A-POLYMER CHEMISTRY,2012,acrylate,TMPTA,20,Kaolin,80,,,,,1.28,183.3,,,,,,,,CHP,3,Intelimer 6050X11,3.2,,,,,,,,,,,,,,,,,,,,,,,,,,,,,,,,,,,,,,,,,,,,热引发体系,烙铁加热
58,717,Thermal Frontal Polymerization with a Thermally Released Redox Catalyst,JOURNAL OF POLYMER SCIENCE PART A-POLYMER CHEMISTRY,2012,acrylate,TMPTA,23,Kaolin,77,,,,,1.29,181.9,,,,,,,,CHP,3,Intelimer 6050X11,3.2,,,,,,,,,,,,,,,,,,,,,,,,,,,,,,,,,,,,,,,,,,,,热引发体系,烙铁加热
58,718,Thermal Frontal Polymerization with a Thermally Released Redox Catalyst,JOURNAL OF POLYMER SCIENCE PART A-POLYMER CHEMISTRY,2012,acrylate,TMPTA,28,Kaolin,72,,,,,1.44,206,,,,,,,,CHP,5,Intelimer 6050X11,3.2,,,,,,,,,,,,,,,,,,,,,,,,,,,,,,,,,,,,,,,,,,,,热引发体系,烙铁加热
58,719,Thermal Frontal Polymerization with a Thermally Released Redox Catalyst,JOURNAL OF POLYMER SCIENCE PART A-POLYMER CHEMISTRY,2012,acrylate,TMPTA,20,CC,80,,,,,1.45,234.5,,,,,,,,CHP,5,,,,,,,,,,,,,,,,,,,,,,,,,,,,,,,,,,,,,,,,,,,,,,热引发体系,烙铁加热
58,720,Thermal Frontal Polymerization with a Thermally Released Redox Catalyst,JOURNAL OF POLYMER SCIENCE PART A-POLYMER CHEMISTRY,2012,acrylate,TMPTA,28,Kaolin,72,,,,,1.49,204.5,,,,,,,,CHP,3,Intelimer 6050X11,3.2,,,,,,,,,,,,,,,,,,,,,,,,,,,,,,,,,,,,,,,,,,,,热引发体系,烙铁加热
58,721,Thermal Frontal Polymerization with a Thermally Released Redox Catalyst,JOURNAL OF POLYMER SCIENCE PART A-POLYMER CHEMISTRY,2012,acrylate,TMPTA,30,Kaolin,70,,,,,1.67,246,,,,,,,,CHP,5,,,,,,,,,,,,,,,,,,,,,,,,,,,,,,,,,,,,,,,,,,,,,,热引发体系,烙铁加热
58,722,Thermal Frontal Polymerization with a Thermally Released Redox Catalyst,JOURNAL OF POLYMER SCIENCE PART A-POLYMER CHEMISTRY,2012,acrylate,TMPTA,38,Kaolin,62,,,,,1.71,211.6,,,,,,,,CHP,5,Intelimer 6050X11,3.2,,,,,,,,,,,,,,,,,,,,,,,,,,,,,,,,,,,,,,,,,,,,热引发体系,烙铁加热
58,723,Thermal Frontal Polymerization with a Thermally Released Redox Catalyst,JOURNAL OF POLYMER SCIENCE PART A-POLYMER CHEMISTRY,2012,acrylate,TMPTA,43,Kaolin,57,,,,,1.73,213.4,,,,,,,,CHP,5,Intelimer 6050X11,3.2,,,,,,,,,,,,,,,,,,,,,,,,,,,,,,,,,,,,,,,,,,,,热引发体系,烙铁加热
58,724,Thermal Frontal Polymerization with a Thermally Released Redox Catalyst,JOURNAL OF POLYMER SCIENCE PART A-POLYMER CHEMISTRY,2012,acrylate,TMPTA,25,CC,75,,,,,1.74,237,,,,,,,,CHP,5,,,,,,,,,,,,,,,,,,,,,,,,,,,,,,,,,,,,,,,,,,,,,,热引发体系,烙铁加热
58,725,Thermal Frontal Polymerization with a Thermally Released Redox Catalyst,JOURNAL OF POLYMER SCIENCE PART A-POLYMER CHEMISTRY,2012,acrylate,TMPTA,38,Kaolin,62,,,,,1.75,211.7,,,,,,,,CHP,3,Intelimer 6050X11,3.2,,,,,,,,,,,,,,,,,,,,,,,,,,,,,,,,,,,,,,,,,,,,热引发体系,烙铁加热
58,726,Thermal Frontal Polymerization with a Thermally Released Redox Catalyst,JOURNAL OF POLYMER SCIENCE PART A-POLYMER CHEMISTRY,2012,acrylate,TMPTA,43,Kaolin,57,,,,,1.77,211.1,,,,,,,,CHP,3,Intelimer 6050X11,3.2,,,,,,,,,,,,,,,,,,,,,,,,,,,,,,,,,,,,,,,,,,,,热引发体系,烙铁加热
58,727,Thermal Frontal Polymerization with a Thermally Released Redox Catalyst,JOURNAL OF POLYMER SCIENCE PART A-POLYMER CHEMISTRY,2012,acrylate,TMPTA,33,Kaolin,67,,,,,1.78,208.5,,,,,,,,CHP,3,Intelimer 6050X11,3.2,,,,,,,,,,,,,,,,,,,,,,,,,,,,,,,,,,,,,,,,,,,,热引发体系,烙铁加热
58,728,Thermal Frontal Polymerization with a Thermally Released Redox Catalyst,JOURNAL OF POLYMER SCIENCE PART A-POLYMER CHEMISTRY,2012,acrylate,TMPTA,33,Kaolin,67,,,,,1.78,223,,,,,,,,CHP,5,Intelimer 6050X11,3.2,,,,,,,,,,,,,,,,,,,,,,,,,,,,,,,,,,,,,,,,,,,,热引发体系,烙铁加热
58,729,Thermal Frontal Polymerization with a Thermally Released Redox Catalyst,JOURNAL OF POLYMER SCIENCE PART A-POLYMER CHEMISTRY,2012,acrylate,TMPTA,40,CC,60,,,,,1.96,249.3,,,,,,,,CHP,5,,,,,,,,,,,,,,,,,,,,,,,,,,,,,,,,,,,,,,,,,,,,,,热引发体系,烙铁加热
58,730,Thermal Frontal Polymerization with a Thermally Released Redox Catalyst,JOURNAL OF POLYMER SCIENCE PART A-POLYMER CHEMISTRY,2012,acrylate,TMPTA,35,CC,65,,,,,1.96,251.1,,,,,,,,CHP,5,,,,,,,,,,,,,,,,,,,,,,,,,,,,,,,,,,,,,,,,,,,,,,热引发体系,烙铁加热
58,731,Thermal Frontal Polymerization with a Thermally Released Redox Catalyst,JOURNAL OF POLYMER SCIENCE PART A-POLYMER CHEMISTRY,2012,acrylate,TMPTA,30,CC,70,,,,,1.97,242.6,,,,,,,,CHP,5,,,,,,,,,,,,,,,,,,,,,,,,,,,,,,,,,,,,,,,,,,,,,,热引发体系,烙铁加热
