Repository: Lance-Chuo/Epoxy_Resins_Model

File: Original_database_main.csv (part 6 of 6)
文献列表,数据排序,名称,杂志名称,年份,classify,monomer1,monomer1(wt%),monomer2,monomer2(wt%),单体材料3,"比例
58,732,Thermal Frontal Polymerization with a Thermally Released Redox Catalyst,JOURNAL OF POLYMER SCIENCE PART A-POLYMER CHEMISTRY,2012,acrylate,TMPTA,40,Kaolin,60,,,,,2.08,234.8,,,,,,,,CHP,2.5,,,,,,,,,,,,,,,,,,,,,,,,,,,,,,,,,,,,,,,,,,,,三羟甲基丙烷三丙烯酸酯（TMPTA-n）；高岭土（Polygloss 90）；过氧化氢异丙苯CHP；6-O-棕榈酰-L-抗坏血酸（6OPLAA）；碳酸钙CC；,0.7cm模具,热引发体系,烙铁加热
58,733,Thermal Frontal Polymerization with a Thermally Released Redox Catalyst,JOURNAL OF POLYMER SCIENCE PART A-POLYMER CHEMISTRY,2012,acrylate,TMPTA,35,Kaolin,65,,,,,2.08,247.1,,,,,,,,CHP,3,,,,,,,,,,,,,,,,,,,,,,,,,,,,,,,,,,,,,,,,,,,,,,热引发体系,烙铁加热
58,734,Thermal Frontal Polymerization with a Thermally Released Redox Catalyst,JOURNAL OF POLYMER SCIENCE PART A-POLYMER CHEMISTRY,2012,acrylate,TMPTA,35,Kaolin,65,,,,,2.13,264.3,,,,,,,,CHP,5,,,,,,,,,,,,,,,,,,,,,,,,,,,,,,,,,,,,,,,,,,,,,,热引发体系,烙铁加热
58,735,Thermal Frontal Polymerization with a Thermally Released Redox Catalyst,JOURNAL OF POLYMER SCIENCE PART A-POLYMER CHEMISTRY,2012,acrylate,TMPTA,45,CC,55,,,,,2.16,253.8,,,,,,,,CHP,5,,,,,,,,,,,,,,,,,,,,,,,,,,,,,,,,,,,,,,,,,,,,,,热引发体系,烙铁加热
58,736,Thermal Frontal Polymerization with a Thermally Released Redox Catalyst,JOURNAL OF POLYMER SCIENCE PART A-POLYMER CHEMISTRY,2012,acrylate,TMPTA,40,Kaolin,60,,,,,2.17,253.4,,,,,,,,CHP,4.5,,,,,,,,,,,,,,,,,,,,,,,,,,,,,,,,,,,,,,,,,,,,,,热引发体系,烙铁加热
58,737,Thermal Frontal Polymerization with a Thermally Released Redox Catalyst,JOURNAL OF POLYMER SCIENCE PART A-POLYMER CHEMISTRY,2012,acrylate,TMPTA,40,Kaolin,60,,,,,2.18,246.4,,,,,,,,CHP,3,,,,,,,,,,,,,,,,,,,,,,,,,,,,,,,,,,,,,,,,,,,,,,热引发体系,烙铁加热
58,738,Thermal Frontal Polymerization with a Thermally Released Redox Catalyst,JOURNAL OF POLYMER SCIENCE PART A-POLYMER CHEMISTRY,2012,acrylate,TMPTA,40,Kaolin,60,,,,,2.22,240,,,,,,,,CHP,4,,,,,,,,,,,,,,,,,,,,,,,,,,,,,,,,,,,,,,,,,,,,,,热引发体系,烙铁加热
58,739,Thermal Frontal Polymerization with a Thermally Released Redox Catalyst,JOURNAL OF POLYMER SCIENCE PART A-POLYMER CHEMISTRY,2012,acrylate,TMPTA,40,Kaolin,60,,,,,2.23,248.8,,,,,,,,CHP,3.5,,,,,,,,,,,,,,,,,,,,,,,,,,,,,,,,,,,,,,,,,,,,,,热引发体系,烙铁加热
58,740,Thermal Frontal Polymerization with a Thermally Released Redox Catalyst,JOURNAL OF POLYMER SCIENCE PART A-POLYMER CHEMISTRY,2012,acrylate,TMPTA,40,Kaolin,60,,,,,2.25,250.6,,,,,,,,CHP,3,,,,,,,,,,,,,,,,,,,,,,,,,,,,,,,,,,,,,,,,,,,,,,热引发体系,烙铁加热
58,741,Thermal Frontal Polymerization with a Thermally Released Redox Catalyst,JOURNAL OF POLYMER SCIENCE PART A-POLYMER CHEMISTRY,2012,acrylate,TMPTA,50,CC,50,,,,,2.28,264.9,,,,,,,,CHP,5,,,,,,,,,,,,,,,,,,,,,,,,,,,,,,,,,,,,,,,,,,,,,,热引发体系,烙铁加热
58,742,Thermal Frontal Polymerization with a Thermally Released Redox Catalyst,JOURNAL OF POLYMER SCIENCE PART A-POLYMER CHEMISTRY,2012,acrylate,TMPTA,40,Kaolin,60,,,,,2.33,258.3,,,,,,,,CHP,5,,,,,,,,,,,,,,,,,,,,,,,,,,,,,,,,,,,,,,,,,,,,,,热引发体系,烙铁加热
58,743,Thermal Frontal Polymerization with a Thermally Released Redox Catalyst,JOURNAL OF POLYMER SCIENCE PART A-POLYMER CHEMISTRY,2012,acrylate,TMPTA,55,CC,45,,,,,2.33,267,,,,,,,,CHP,5,,,,,,,,,,,,,,,,,,,,,,,,,,,,,,,,,,,,,,,,,,,,,,热引发体系,烙铁加热
58,744,Thermal Frontal Polymerization with a Thermally Released Redox Catalyst,JOURNAL OF POLYMER SCIENCE PART A-POLYMER CHEMISTRY,2012,acrylate,TMPTA,15,CC,68,Kaolin,17,,,2.44,182,,,,,,,,CHP,5,Intelimer 6050X11,3.2,,,,,,,,,,,,,,,,,,,,,,,,,,,,,,,,,,,,,,,,,,,,热引发体系,烙铁加热
58,745,Thermal Frontal Polymerization with a Thermally Released Redox Catalyst,JOURNAL OF POLYMER SCIENCE PART A-POLYMER CHEMISTRY,2012,acrylate,TMPTA,40,Kaolin,60,,,,,2.49,258.8,,,,,,,,CHP,5,,,,,,,,,,,,,,,,,,,,,,,,,,,,,,,,,,,,,,,,,,,,,,热引发体系,烙铁加热
58,746,Thermal Frontal Polymerization with a Thermally Released Redox Catalyst,JOURNAL OF POLYMER SCIENCE PART A-POLYMER CHEMISTRY,2012,acrylate,TMPTA,45,Kaolin,55,,,,,2.58,260.8,,,,,,,,CHP,3,,,,,,,,,,,,,,,,,,,,,,,,,,,,,,,,,,,,,,,,,,,,,,热引发体系,烙铁加热
58,747,Thermal Frontal Polymerization with a Thermally Released Redox Catalyst,JOURNAL OF POLYMER SCIENCE PART A-POLYMER CHEMISTRY,2012,acrylate,TMPTA,20,CC,64,Kaolin,16,,,2.58,190.5,,,,,,,,CHP,5,Intelimer 6050X11,3.2,,,,,,,,,,,,,,,,,,,,,,,,,,,,,,,,,,,,,,,,,,,,热引发体系,烙铁加热
58,748,Thermal Frontal Polymerization with a Thermally Released Redox Catalyst,JOURNAL OF POLYMER SCIENCE PART A-POLYMER CHEMISTRY,2012,acrylate,TMPTA,25,CC,60,Kaolin,15,,,2.63,199.5,,,,,,,,CHP,5,Intelimer 6050X11,3.2,,,,,,,,,,,,,,,,,,,,,,,,,,,,,,,,,,,,,,,,,,,,热引发体系,烙铁加热
58,749,Thermal Frontal Polymerization with a Thermally Released Redox Catalyst,JOURNAL OF POLYMER SCIENCE PART A-POLYMER CHEMISTRY,2012,acrylate,TMPTA,50,Kaolin,50,,,,,2.73,268.4,,,,,,,,CHP,3,,,,,,,,,,,,,,,,,,,,,,,,,,,,,,,,,,,,,,,,,,,,,,热引发体系,烙铁加热
58,750,Thermal Frontal Polymerization with a Thermally Released Redox Catalyst,JOURNAL OF POLYMER SCIENCE PART A-POLYMER CHEMISTRY,2012,acrylate,TMPTA,60,CC,40,,,,,2.76,268.8,,,,,,,,CHP,5,,,,,,,,,,,,,,,,,,,,,,,,,,,,,,,,,,,,,,,,,,,,,,热引发体系,烙铁加热
58,751,Thermal Frontal Polymerization with a Thermally Released Redox Catalyst,JOURNAL OF POLYMER SCIENCE PART A-POLYMER CHEMISTRY,2012,acrylate,TMPTA,30,CC,56,Kaolin,14,,,2.81,203.9,,,,,,,,CHP,5,Intelimer 6050X11,3.2,,,,,,,,,,,,,,,,,,,,,,,,,,,,,,,,,,,,,,,,,,,,热引发体系,烙铁加热
58,752,Thermal Frontal Polymerization with a Thermally Released Redox Catalyst,JOURNAL OF POLYMER SCIENCE PART A-POLYMER CHEMISTRY,2012,acrylate,TMPTA,45,Kaolin,55,,,,,2.87,274.3,,,,,,,,CHP,5,,,,,,,,,,,,,,,,,,,,,,,,,,,,,,,,,,,,,,,,,,,,,,热引发体系,烙铁加热
58,753,Thermal Frontal Polymerization with a Thermally Released Redox Catalyst,JOURNAL OF POLYMER SCIENCE PART A-POLYMER CHEMISTRY,2012,acrylate,TMPTA,35,CC,52,Kaolin,13,,,2.88,211.4,,,,,,,,CHP,5,Intelimer 6050X11,3.2,,,,,,,,,,,,,,,,,,,,,,,,,,,,,,,,,,,,,,,,,,,,热引发体系,烙铁加热
58,754,Thermal Frontal Polymerization with a Thermally Released Redox Catalyst,JOURNAL OF POLYMER SCIENCE PART A-POLYMER CHEMISTRY,2012,acrylate,TMPTA,50,Kaolin,50,,,,,2.97,272.2,,,,,,,,CHP,5,,,,,,,,,,,,,,,,,,,,,,,,,,,,,,,,,,,,,,,,,,,,,,热引发体系,烙铁加热
58,755,Thermal Frontal Polymerization with a Thermally Released Redox Catalyst,JOURNAL OF POLYMER SCIENCE PART A-POLYMER CHEMISTRY,2012,acrylate,TMPTA,40,CC,48,Kaolin,12,,,3.03,220.7,,,,,,,,CHP,5,Intelimer 6050X11,3.2,,,,,,,,,,,,,,,,,,,,,,,,,,,,,,,,,,,,,,,,,,,,热引发体系,烙铁加热
58,756,Thermal Frontal Polymerization with a Thermally Released Redox Catalyst,JOURNAL OF POLYMER SCIENCE PART A-POLYMER CHEMISTRY,2012,acrylate,TMPTA,55,Kaolin,45,,,,,3.1,280.5,,,,,,,,CHP,5,,,,,,,,,,,,,,,,,,,,,,,,,,,,,,,,,,,,,,,,,,,,,,热引发体系,烙铁加热
58,757,Thermal Frontal Polymerization with a Thermally Released Redox Catalyst,JOURNAL OF POLYMER SCIENCE PART A-POLYMER CHEMISTRY,2012,acrylate,TMPTA,45,CC,44,Kaolin,11,,,3.18,223.1,,,,,,,,CHP,5,Intelimer 6050X11,3.2,,,,,,,,,,,,,,,,,,,,,,,,,,,,,,,,,,,,,,,,,,,,热引发体系,烙铁加热
58,758,Thermal Frontal Polymerization with a Thermally Released Redox Catalyst,JOURNAL OF POLYMER SCIENCE PART A-POLYMER CHEMISTRY,2012,acrylate,TMPTA,55,Kaolin,45,,,,,3.26,276.2,,,,,,,,CHP,3,,,,,,,,,,,,,,,,,,,,,,,,,,,,,,,,,,,,,,,,,,,,,,热引发体系,烙铁加热
58,759,Thermal Frontal Polymerization with a Thermally Released Redox Catalyst,JOURNAL OF POLYMER SCIENCE PART A-POLYMER CHEMISTRY,2012,acrylate,TMPTA,50,CC,40,Kaolin,10,,,3.32,227.5,,,,,,,,CHP,5,Intelimer 6050X11,3.2,,,,,,,,,,,,,,,,,,,,,,,,,,,,,,,,,,,,,,,,,,,,热引发体系,烙铁加热
58,760,Thermal Frontal Polymerization with a Thermally Released Redox Catalyst,JOURNAL OF POLYMER SCIENCE PART A-POLYMER CHEMISTRY,2012,acrylate,TMPTA,60,Kaolin,40,,,,,3.43,283.4,,,,,,,,CHP,3,,,,,,,,,,,,,,,,,,,,,,,,,,,,,,,,,,,,,,,,,,,,,,热引发体系,烙铁加热
58,761,Thermal Frontal Polymerization with a Thermally Released Redox Catalyst,JOURNAL OF POLYMER SCIENCE PART A-POLYMER CHEMISTRY,2012,acrylate,TMPTA,55,CC,36,Kaolin,9,,,3.45,231.4,,,,,,,,CHP,5,Intelimer 6050X11,3.2,,,,,,,,,,,,,,,,,,,,,,,,,,,,,,,,,,,,,,,,,,,,热引发体系,烙铁加热
58,762,Thermal Frontal Polymerization with a Thermally Released Redox Catalyst,JOURNAL OF POLYMER SCIENCE PART A-POLYMER CHEMISTRY,2012,acrylate,TMPTA,60,CC,32,Kaolin,8,,,3.5,238.1,,,,,,,,CHP,5,Intelimer 6050X11,3.2,,,,,,,,,,,,,,,,,,,,,,,,,,,,,,,,,,,,,,,,,,,,热引发体系,烙铁加热
58,763,Thermal Frontal Polymerization with a Thermally Released Redox Catalyst,JOURNAL OF POLYMER SCIENCE PART A-POLYMER CHEMISTRY,2012,acrylate,TMPTA,60,Kaolin,40,,,,,3.54,284.3,,,,,,,,CHP,5,,,,,,,,,,,,,,,,,,,,,,,,,,,,,,,,,,,,,,,,,,,,,,热引发体系,烙铁加热
58,764,Thermal Frontal Polymerization with a Thermally Released Redox Catalyst,JOURNAL OF POLYMER SCIENCE PART A-POLYMER CHEMISTRY,2012,acrylate,TMPTA,65,Kaolin,35,,,,,3.83,285.6,,,,,,,,CHP,3,,,,,,,,,,,,,,,,,,,,,,,,,,,,,,,,,,,,,,,,,,,,,,热引发体系,烙铁加热
58,765,Thermal Frontal Polymerization with a Thermally Released Redox Catalyst,JOURNAL OF POLYMER SCIENCE PART A-POLYMER CHEMISTRY,2012,acrylate,TMPTA,70,Kaolin,30,,,,,4.23,288.5,,,,,,,,CHP,3,,,,,,,,,,,,,,,,,,,,,,,,,,,,,,,,,,,,,,,,,,,,,,热引发体系,烙铁加热
58,766,Thermal Frontal Polymerization with a Thermally Released Redox Catalyst,JOURNAL OF POLYMER SCIENCE PART A-POLYMER CHEMISTRY,2012,acrylate,TMPTA,75,Kaolin,25,,,,,4.77,282,,,,,,,,CHP,3,,,,,,,,,,,,,,,,,,,,,,,,,,,,,,,,,,,,,,,,,,,,,,热引发体系,烙铁加热
58,767,Thermal Frontal Polymerization with a Thermally Released Redox Catalyst,JOURNAL OF POLYMER SCIENCE PART A-POLYMER CHEMISTRY,2012,acrylate,TMPTA,80,Kaolin,20,,,,,4.81,281,,,,,,,,CHP,3,,,,,,,,,,,,,,,,,,,,,,,,,,,,,,,,,,,,,,,,,,,,,,热引发体系,烙铁加热
58,768,Thermal Frontal Polymerization with a Thermally Released Redox Catalyst,JOURNAL OF POLYMER SCIENCE PART A-POLYMER CHEMISTRY,2012,acrylate,TMPTA,15,CC,85,,,,,,227.9,,,,,,,,CHP,5,,,,,,,,,,,,,,,,,,,,,,,,,,,,,,,,,,,,,,,,,,,,,,热引发体系,烙铁加热
59,769,Effect of Filler Choice on a Binary Frontal Polymerization System,JOURNAL OF PHYSICAL CHEMISTRY B,2011,acrylate,TMPTA,66.67 ,Kaolin,33.33 ,,,,,0,197,,,,,,,,Luperox 231,6.93 ,,,,,,,,,,,,,,,,,,,,,,,,,,,,,,,,,,,,,,,,,,,,,,热引发体系,烙铁加热
59,770,Effect of Filler Choice on a Binary Frontal Polymerization System,JOURNAL OF PHYSICAL CHEMISTRY B,2011,acrylate,TMPTA,66.67 ,Mixed,33.33 ,,,,,1.4,242.1,,,,,,,,Luperox 231,6.93 ,,,,,,,,,,,,,,,,,,,,,,,,,,,,,,,,,,,,,,,,,,,,,,热引发体系,烙铁加热
59,771,Effect of Filler Choice on a Binary Frontal Polymerization System,JOURNAL OF PHYSICAL CHEMISTRY B,2011,acrylate,TMPTA,66.67 ,Silica,33.33 ,,,,,2.1,254,,,,,,,,Luperox 231,6.93 ,,,,,,,,,,,,,,,,,,,,,,,,,,,,,,,,,,,,,,,,,,,,,,热引发体系,烙铁加热
59,772,Effect of Filler Choice on a Binary Frontal Polymerization System,JOURNAL OF PHYSICAL CHEMISTRY B,2011,acrylate,TMPTA,62.50 ,Kaolin,37.50 ,,,,,2.2,243,,,,,,,,Luperox 231,6.50 ,,,,,,,,,,,,,,,,,,,,,,,,,,,,,,,,,,,,,,,,,,,,,,热引发体系,烙铁加热
59,773,Effect of Filler Choice on a Binary Frontal Polymerization System,JOURNAL OF PHYSICAL CHEMISTRY B,2011,acrylate,TMPTA,62.50 ,Mixed,37.50 ,,,,,3,284,,,,,,,,Luperox 231,6.50 ,,,,,,,,,,,,,,,,,,,,,,,,,,,,,,,,,,,,,,,,,,,,,,热引发体系,烙铁加热
59,774,Effect of Filler Choice on a Binary Frontal Polymerization System,JOURNAL OF PHYSICAL CHEMISTRY B,2011,acrylate,TMPTA,58.82 ,Kaolin,41.18 ,,,,,4.3,246,,,,,,,,Luperox 231,6.12 ,,,,,,,,,,,,,,,,,,,,,,,,,,,,,,,,,,,,,,,,,,,,,,热引发体系,烙铁加热
59,775,Effect of Filler Choice on a Binary Frontal Polymerization System,JOURNAL OF PHYSICAL CHEMISTRY B,2011,acrylate,TMPTA,62.50 ,Silica,37.50 ,,,,,4.7,289,,,,,,,,Luperox 231,6.50 ,,,,,,,,,,,,,,,,,,,,,,,,,,,,,,,,,,,,,,,,,,,,,,热引发体系,烙铁加热
59,776,Effect of Filler Choice on a Binary Frontal Polymerization System,JOURNAL OF PHYSICAL CHEMISTRY B,2011,acrylate,TMPTA,58.82 ,Mixed,41.18 ,,,,,6.8,308,,,,,,,,Luperox 231,6.12 ,,,,,,,,,,,,,,,,,,,,,,,,,,,,,,,,,,,,,,,,,,,,,,热引发体系,烙铁加热
59,777,Effect of Filler Choice on a Binary Frontal Polymerization System,JOURNAL OF PHYSICAL CHEMISTRY B,2011,acrylate,TMPTA,58.82 ,Silica,41.18 ,,,,,10,187,,,,,,,,Luperox 231,6.12 ,,,,,,,,,,,,,,,,,,,,,,,,,,,,,,,,,,,,,,,,,,,,,,热引发体系,烙铁加热
60,778,The Effect of a Trithiol and Inorganic Fillers on the Photo-Induced Thermal Frontal Polymerization of a Triacrylate,JOURNAL OF POLYMER SCIENCE PART A-POLYMER CHEMISTRY,2008,,TMPTA,83.9 ,Trithiol,16.1 ,,,,,2.15,,,,,,,,,,,,,,,,,,,,,,,,,,,,,,,,,,,,,,,,,,,,,,,,,,,,,,,,光引发体系,烙铁加热
60,779,The Effect of a Trithiol and Inorganic Fillers on the Photo-Induced Thermal Frontal Polymerization of a Triacrylate,JOURNAL OF POLYMER SCIENCE PART A-POLYMER CHEMISTRY,2008,,TMPTA,83.9 ,Trithiol,16.1 ,,,,,2.6,,,,,,,,,,,,,,,,,,,,,,,,,,,,,,,,,,,,,,,,,,,,,,,,,,,,,,,,光引发体系,EFOS灯系统诱导光解，强度为25mW/cm2
60,780,The Effect of a Trithiol and Inorganic Fillers on the Photo-Induced Thermal Frontal Polymerization of a Triacrylate,JOURNAL OF POLYMER SCIENCE PART A-POLYMER CHEMISTRY,2008,,TMPTA,89.9 ,Trithiol,10.1 ,,,,,4.07,,,,,,,,,,,,,,,,,,,,,,,,,,,,,,,,,,,,,,,,,,,,,,,,,,,,,,,,光引发体系,25mW/cm2
60,781,The Effect of a Trithiol and Inorganic Fillers on the Photo-Induced Thermal Frontal Polymerization of a Triacrylate,JOURNAL OF POLYMER SCIENCE PART A-POLYMER CHEMISTRY,2008,,TMPTA,89.9 ,Trithiol,10.1 ,,,,,4.5,,,,,,,,,,,,,,,,,,,,,,,,,,,,,,,,,,,,,,,,,,,,,,,,,,,,,,,,光引发体系,25mW/cm2
60,782,The Effect of a Trithiol and Inorganic Fillers on the Photo-Induced Thermal Frontal Polymerization of a Triacrylate,JOURNAL OF POLYMER SCIENCE PART A-POLYMER CHEMISTRY,2008,,TMPTA,95.2 ,Trithiol,4.8 ,,,,,4.57,,,,,,,,,,,,,,,,,,,,,,,,,,,,,,,,,,,,,,,,,,,,,,,,,,,,,,,,光引发体系,25mW/cm2
60,783,The Effect of a Trithiol and Inorganic Fillers on the Photo-Induced Thermal Frontal Polymerization of a Triacrylate,JOURNAL OF POLYMER SCIENCE PART A-POLYMER CHEMISTRY,2008,,TMPTA,95.2 ,Trithiol,4.8 ,,,,,5,,,,,,,,,,,,,,,,,,,,,,,,,,,,,,,,,,,,,,,,,,,,,,,,,,,,,,,,光引发体系,30mW/cm2
60,784,The Effect of a Trithiol and Inorganic Fillers on the Photo-Induced Thermal Frontal Polymerization of a Triacrylate,JOURNAL OF POLYMER SCIENCE PART A-POLYMER CHEMISTRY,2008,,TMPTA,96.2 ,Trithiol,3.8 ,,,,,5.3,,,,,,,,,,,,,,,,,,,,,,,,,,,,,,,,,,,,,,,,,,,,,,,,,,,,,,,,光引发体系,30mW/cm2
60,785,The Effect of a Trithiol and Inorganic Fillers on the Photo-Induced Thermal Frontal Polymerization of a Triacrylate,JOURNAL OF POLYMER SCIENCE PART A-POLYMER CHEMISTRY,2008,,TMPTA,97.7 ,Trithiol,2.3 ,,,,,5.7,,,,,,,,,,,,,,,,,,,,,,,,,,,,,,,,,,,,,,,,,,,,,,,,,,,,,,三羟甲基丙烷三（3-巯基丙酸）（Trithiol）；和Huber 80（高岭土）,13毫米*100毫米的试管,光引发体系,30mW/cm2
,,,,,,,,,,,,,,,,,,,,,,,,,,,,,,,,,,,,,,,,,,,,,,,,,,,,,,,,,,,,,,,,,,,、,,,,30mW/cm2
